Repository: carabedo/iamend_test

# iamend_ci

Libreria para la estimacion de la permeabilidad relativa efectiva usando mediciones de impedancia de una bobina sobre materiales conductores ferromagneticos. Contiene submodulos para la importancion de mediciones realizadas con `Solartron 1260A`, grafico de impedancias y correciones de efectos no ideales en los contactos.

### implementacion del modelo teorico de dood,deeds

`iamend_ci.theo.zo()`
`iamend_ci.theo.dzD()`
`iamend_ci.theo.jhf()`
con:

### Carga y correccion datos

Cada experimento debe constar de:

- una medicion en aire, para el la correcion de los efectos no ideales.
- una medicion en un patron de mu,sigma y espesor conocido, para el ajuste de los parametros geometricos de la bobina.
- mediciones en patrones donde se busque ajustar algun parametro.
- todos los archivos deben estar en la misma carpeta
- la carpeta debe contener un archivo `info.cv` con la informacion de cada archivo.

Ejemplo de `info.csv`:

```
archivo,conductividad,espesor,bobina,muestras
Exp_aire.csv,0.0,0.0,pp1,aire
Exp_1010-M01.csv,3830000.0,0.065,pp1,1010-M01
Exp_P066.csv,610200.0,0.14957,pp1,P066
```
En este experimento, el archivo `Exp_aire.csv` es la medicion en aire. `Exp_P066.csv` es la medicion sobre el patron y `Exp_1010-M01.csv` es la medicion sobre la muestra a caracterizar. El nombre de la muestra esta separado por `_`. Las nombres de las muestras siguen la siguiente forma `MATERIAL-MUESTRA`.


Para cargar todos los archivos de un experimento usamos la clase `Exp`, la cual inicializamos con la ruta de la carpeta que contiene los datos:

```python

import iamend_ci as ci

exp=ci.exp('.//iamend_ci//datos//pp1_manual//')

# lee las frecuencias utilizadas en el experimento
f=ci.so.getf(data)

# carga los parametros geometricos de la bobina
bo=ci.bo.bobpp1

# importa y corrige los valores de la impedancia
datacorr=ci.so.corr(f,bo,data)
```

### Grafico datos

```python

# ploteo de la parte imaginaria de la impedancia corregida (parametros: x,Y,n= id medicion )
ci.plt.im(f,datacorr,1)
```

### Ajuste permeabilidad

#### Parametros geometricos efectivos

```phyton
dp=15e-3
sig=4e6
mup=1

# valor ajustado y grafico
z1eff,figz1=ci.fit.z1(f,bo,datacorr,0,dp,sig,mup)
```

#### Permeabilidad relativa efectiva

```python
mueff,pltmu=ci.fit.mu(f,bo,datacorr,1,4e6,z1eff)
```

### Densidad de corriente

File: iamend_ci/datos/m1_304/Exp_304-M02.csv
Exported SMaRT Impedance Data
Experiment start time : 23/02/2016 11:57:32 a.m.

Result Number,Sweep Number,Point Number,Time,Frequency (Hz),AC Level (V),DC Level (V),Set Point ('C),Temperature ('C),Control ('C),Impedance Magnitude (Ohms),Impedance Phase Degrees ('),Impedance Real (Ohms),Impedance Imaginary (Ohms)
1,1,1,00:00:04,1000,1,0,-,-,-,15.07198,9.922915,14.84651,2.59725,
2,1,2,00:00:06,1258.925,1,0,-,-,-,15.20228,12.41273,14.84692,3.267765,
3,1,3,00:00:07,1584.893,1,0,-,-,-,15.41904,15.48368,14.85943,4.116325,
4,1,4,00:00:08,1995.262,1,0,-,-,-,15.73629,19.20098,14.86089,5.175394,
5,1,5,00:00:10,2511.886,1,0,-,-,-,16.22977,23.63979,14.86784,6.5079,
6,1,6,00:00:11,3162.278,1,0,-,-,-,16.99677,28.80661,14.89344,8.189975,
7,1,7,00:00:13,3981.072,1,0,-,-,-,18.12754,34.61792,14.91822,10.29828,
8,1,8,00:00:14,5011.872,1,0,-,-,-,19.78887,40.88951,14.95986,12.95384,
9,1,9,00:00:15,6309.574,1,0,-,-,-,22.12782,47.2975,15.0069,16.2614,
10,1,10,00:00:17,7943.282,1,0,-,-,-,25.39871,53.56311,15.08524,20.43356,
11,1,11,00:00:18,10000,1,0,-,-,-,29.82939,59.38374,15.19169,25.67109,
12,1,12,00:00:19,12589.25,1,0,-,-,-,35.78899,64.63999,15.3286,32.34016,
13,1,13,00:00:21,15848.93,1,0,-,-,-,43.4246,69.03157,15.53966,40.54892,
14,1,14,00:00:22,19952.62,1,0,-,-,-,53.33663,72.7467,15.81947,50.93663,
15,1,15,00:00:24,25118.86,1,0,-,-,-,65.87632,75.79656,16.1638,63.86251,
16,1,16,00:00:25,31622.78,1,0,-,-,-,81.91695,78.21117,16.73609,80.18909,
17,1,17,00:00:26,39810.72,1,0,-,-,-,101.9115,80.23575,17.28366,100.4352,
18,1,18,00:00:28,50118.73,1,0,-,-,-,127.5056,81.70351,18.39853,126.1712,
19,1,19,00:00:29,63095.73,1,0,-,-,-,159.8556,82.78676,20.07192,158.5905,
20,1,20,00:00:33,79432.82,1,0,-,-,-,199.7049,83.78817,21.60906,198.5324,
21,1,21,00:00:34,100000,1,0,-,-,-,249.7882,84.45887,24.11969,248.6209,
22,1,22,00:00:36,125892.5,1,0,-,-,-,312.8821,84.90716,27.7746,311.6469,
23,1,23,00:00:37,158489.3,1,0,-,-,-,392.0069,85.29482,32.15585,390.6858,
24,1,24,00:00:38,199526.2,1,0,-,-,-,491.1339,85.5472,38.13071,489.6515,
25,1,25,00:00:40,251188.6,1,0,-,-,-,615.3098,85.70871,46.0421,613.5848,
26,1,26,00:00:41,316227.8,1,0,-,-,-,770.1369,85.76441,56.88071,768.0335,
27,1,27,00:00:42,398107.2,1,0,-,-,-,967.889,85.69025,72.73567,965.1522,
28,1,28,00:00:44,501187.2,1,0,-,-,-,1218.057,85.5657,94.17556,1214.411,
29,1,29,00:00:45,630957.3,1,0,-,-,-,1537.835,85.22578,127.9936,1532.499,
30,1,30,00:00:48,794328.3,1,0,-,-,-,1956.237,84.96672,171.6299,1948.693,
31,1,31,00:00:49,1000000,1,0,-,-,-,2500.527,84.10552,256.7964,2487.306,
32,2,1,00:00:54,1000,1,0,-,-,-,15.05014,9.919846,14.82514,2.592692,
33,2,2,00:00:56,1258.925,1,0,-,-,-,15.18457,12.40888,14.82984,3.262961,
34,2,3,00:00:57,1584.893,1,0,-,-,-,15.38991,15.46935,14.83238,4.10484,
35,2,4,00:00:59,1995.262,1,0,-,-,-,15.71918,19.19576,14.84521,5.168414,
36,2,5,00:01:00,2511.886,1,0,-,-,-,16.22123,23.63204,14.8609,6.502465,
37,2,6,00:01:01,3162.278,1,0,-,-,-,16.98336,28.79857,14.88283,8.181423,
38,2,7,00:01:03,3981.072,1,0,-,-,-,18.09743,34.57745,14.9007,10.27065,
39,2,8,00:01:04,5011.872,1,0,-,-,-,19.75065,40.85095,14.93967,12.91877,
40,2,9,00:01:05,6309.574,1,0,-,-,-,22.13929,47.31648,15.0093,16.2748,
41,2,10,00:01:07,7943.282,1,0,-,-,-,25.38228,53.5668,15.07416,20.42131,
42,2,11,00:01:08,10000,1,0,-,-,-,29.79281,59.36184,15.18286,25.63382,
43,2,12,00:01:10,12589.25,1,0,-,-,-,35.66344,64.52964,15.33686,32.19723,
44,2,13,00:01:11,15848.93,1,0,-,-,-,43.37025,69.0111,15.53467,40.49262,
45,2,14,00:01:12,19952.62,1,0,-,-,-,53.28519,72.74744,15.80356,50.88771,
46,2,15,00:01:14,25118.86,1,0,-,-,-,65.83995,75.81396,16.13548,63.83216,
47,2,16,00:01:15,31622.78,1,0,-,-,-,81.86862,78.19904,16.74317,80.13824,
48,2,17,00:01:16,39810.72,1,0,-,-,-,101.8628,80.23581,17.2753,100.3872,
49,2,18,00:01:18,50118.73,1,0,-,-,-,127.0967,81.82247,18.07837,125.8044,
50,2,19,00:01:19,63095.73,1,0,-,-,-,159.647,82.83858,19.90246,158.4015,
51,2,20,00:01:23,79432.82,1,0,-,-,-,199.6646,83.78281,21.62326,198.4902,
52,2,21,00:01:24,100000,1,0,-,-,-,249.9299,84.45417,24.15377,248.7601,
53,2,22,00:01:26,125892.5,1,0,-,-,-,312.6822,84.92293,27.67112,311.4554,
54,2,23,00:01:27,158489.3,1,0,-,-,-,391.4092,85.28342,32.18444,390.0838,
55,2,24,00:01:28,199526.2,1,0,-,-,-,489.9784,85.54433,38.06546,488.4975,
56,2,25,00:01:30,251188.6,1,0,-,-,-,614.0895,85.68649,46.18819,612.3501,
57,2,26,00:01:31,316227.8,1,0,-,-,-,771.3503,85.75216,57.13486,769.2313,
58,2,27,00:01:33,398107.2,1,0,-,-,-,969.693,85.88615,69.56451,967.1945,
59,2,28,00:01:34,501187.2,1,0,-,-,-,1219.414,85.66087,92.26108,1215.919,
60,2,29,00:01:35,630957.3,1,0,-,-,-,1537.989,85.26744,126.8919,1532.746,
61,2,30,00:01:38,794328.3,1,0,-,-,-,1953.943,84.86852,174.7639,1946.111,
62,2,31,00:01:39,1000000,1,0,-,-,-,2503.897,84.1356,255.8352,2490.793,
63,3,1,00:01:44,1000,1,0,-,-,-,15.05379,9.917912,14.82882,2.59282,
64,3,2,00:01:46,1258.925,1,0,-,-,-,15.18513,12.40566,14.83058,3.262249,
65,3,3,00:01:47,1584.893,1,0,-,-,-,15.39776,15.47003,14.8399,4.107109,
66,3,4,00:01:49,1995.262,1,0,-,-,-,15.72223,19.19155,14.84847,5.168326,
67,3,5,00:01:50,2511.886,1,0,-,-,-,16.21974,23.62938,14.85983,6.501176,
68,3,6,00:01:52,3162.278,1,0,-,-,-,16.97474,28.78857,14.87671,8.174674,
69,3,7,00:01:53,3981.072,1,0,-,-,-,18.1268,34.61507,14.91812,10.29711,
70,3,8,00:01:54,5011.872,1,0,-,-,-,19.77342,40.86143,14.95452,12.9364,
71,3,9,00:01:56,6309.574,1,0,-,-,-,22.09823,47.25943,14.99763,16.22969,
72,3,10,00:01:57,7943.282,1,0,-,-,-,25.38344,53.55094,15.0805,20.41806,
73,3,11,00:01:58,10000,1,0,-,-,-,29.79306,59.35529,15.18591,25.63229,
74,3,12,00:02:00,12589.25,1,0,-,-,-,35.73347,64.60419,15.32498,32.28043,
75,3,13,00:02:01,15848.93,1,0,-,-,-,43.3904,69.01884,15.53642,40.51354,
76,3,14,00:02:03,19952.62,1,0,-,-,-,53.30336,72.76842,15.7903,50.91085,
77,3,15,00:02:04,25118.86,1,0,-,-,-,65.80342,75.8038,16.13784,63.79389,
78,3,16,00:02:05,31622.78,1,0,-,-,-,81.93619,78.18224,16.78051,80.19946,
79,3,17,00:02:07,39810.72,1,0,-,-,-,102.1683,80.13345,17.50696,100.6572,
80,3,18,00:02:08,50118.73,1,0,-,-,-,127.3369,81.70964,18.36071,126.0062,
81,3,19,00:02:09,63095.73,1,0,-,-,-,159.1194,82.93543,19.56979,157.9114,
82,3,20,00:02:13,79432.82,1,0,-,-,-,199.3248,83.78547,21.57726,198.1535,
83,3,21,00:02:15,100000,1,0,-,-,-,250.0369,84.4762,24.06845,248.8758,
84,3,22,00:02:16,125892.5,1,0,-,-,-,312.6482,84.92091,27.6791,311.4206,
85,3,23,00:02:17,158489.3,1,0,-,-,-,391.8637,85.30435,32.07919,390.5485,
86,3,24,00:02:19,199526.2,1,0,-,-,-,490.1355,85.55203,38.01197,488.6593,
87,3,25,00:02:20,251188.6,1,0,-,-,-,614.3298,85.71143,45.93967,612.6097,
88,3,26,00:02:21,316227.8,1,0,-,-,-,769.7148,85.71513,57.50974,767.5634,
89,3,27,00:02:23,398107.2,1,0,-,-,-,967.8564,85.71701,72.28246,965.1536,
90,3,28,00:02:24,501187.2,1,0,-,-,-,1219.704,85.73506,90.70798,1216.327,
91,3,29,00:02:25,630957.3,1,0,-,-,-,1536.76,85.22746,127.8591,1531.432,
92,3,30,00:02:28,794328.3,1,0,-,-,-,1955.382,84.93392,172.6696,1947.743,
93,3,31,00:02:29,1000000,1,0,-,-,-,2502.608,84.14562,255.2681,2489.555,
94,4,1,00:02:34,1000,1,0,-,-,-,15.05271,9.916767,14.8278,2.592337,
95,4,2,00:02:36,1258.925,1,0,-,-,-,15.19008,12.4065,14.83536,3.263529,
96,4,3,00:02:37,1584.893,1,0,-,-,-,15.39098,15.46272,14.83389,4.103411,
97,4,4,00:02:39,1995.262,1,0,-,-,-,15.72286,19.19143,14.84907,5.168504,
98,4,5,00:02:40,2511.886,1,0,-,-,-,16.22447,23.62951,14.86415,6.503106,
99,4,6,00:02:42,3162.278,1,0,-,-,-,16.98525,28.78853,14.88593,8.179725,
100,4,7,00:02:43,3981.072,1,0,-,-,-,18.1157,34.58833,14.91379,10.28385,
101,4,8,00:02:44,5011.872,1,0,-,-,-,19.76304,40.85238,14.94872,12.92725,
102,4,9,00:02:46,6309.574,1,0,-,-,-,22.12448,47.29319,15.00587,16.25782,
103,4,10,00:02:47,7943.282,1,0,-,-,-,25.39151,53.55912,15.08238,20.42671,
104,4,11,00:02:48,10000,1,0,-,-,-,29.79222,59.34876,15.1884,25.62984,
105,4,12,00:02:50,12589.25,1,0,-,-,-,35.76308,64.61369,15.33233,32.30971,
106,4,13,00:02:51,15848.93,1,0,-,-,-,43.37661,69.00994,15.53777,40.49825,
107,4,14,00:02:53,19952.62,1,0,-,-,-,53.28492,72.65835,15.88259,50.86281,
108,4,15,00:02:54,25118.86,1,0,-,-,-,65.97155,75.7199,16.27272,63.93312,
109,4,16,00:02:55,31622.78,1,0,-,-,-,81.90031,78.19425,16.75635,80.16785,
110,4,17,00:02:57,39810.72,1,0,-,-,-,101.8524,80.22963,17.28437,100.3751,
111,4,18,00:02:58,50118.73,1,0,-,-,-,127.8862,81.5753,18.73658,126.5062,
112,4,19,00:02:59,63095.73,1,0,-,-,-,159.2086,82.90504,19.66456,157.9895,
113,4,20,00:03:03,79432.82,1,0,-,-,-,199.3818,83.78758,21.57612,198.2109,
114,4,21,00:03:05,100000,1,0,-,-,-,249.8712,84.4557,24.1415,248.7023,
115,4,22,00:03:06,125892.5,1,0,-,-,-,312.5529,84.93005,27.62101,311.33,
116,4,23,00:03:07,158489.3,1,0,-,-,-,391.3659,85.3063,32.02517,390.0534,
117,4,24,00:03:09,199526.2,1,0,-,-,-,490.7252,85.53647,38.19059,489.2369,
118,4,25,00:03:10,251188.6,1,0,-,-,-,613.9081,85.74507,45.54865,612.2161,
119,4,26,00:03:11,316227.8,1,0,-,-,-,771.5739,85.7625,57.0126,769.4646,
120,4,27,00:03:13,398107.2,1,0,-,-,-,966.8674,85.62848,73.69817,964.0545,
121,4,28,00:03:14,501187.2,1,0,-,-,-,1218.065,85.62934,92.82722,1214.523,
122,4,29,00:03:15,630957.3,1,0,-,-,-,1537.833,85.26022,127.0721,1532.574,
123,4,30,00:03:18,794328.3,1,0,-,-,-,1953.159,84.82796,176.0712,1945.206,
124,4,31,00:03:19,1000000,1,0,-,-,-,2507.61,84.37924,245.6045,2495.554,
125,5,1,00:03:24,1000,1,0,-,-,-,15.05169,9.91286,14.82698,2.591151,
126,5,2,00:03:26,1258.925,1,0,-,-,-,15.18915,12.40513,14.83453,3.262975,
127,5,3,00:03:27,1584.893,1,0,-,-,-,15.39358,15.46393,14.83631,4.104415,
128,5,4,00:03:29,1995.262,1,0,-,-,-,15.72155,19.18594,14.84833,5.16665,
129,5,5,00:03:30,2511.886,1,0,-,-,-,16.21922,23.62454,14.85991,6.499712,
130,5,6,00:03:32,3162.278,1,0,-,-,-,16.98507,28.78963,14.88561,8.179926,
131,5,7,00:03:33,3981.072,1,0,-,-,-,18.10634,34.5904,14.90571,10.27907,
132,5,8,00:03:34,5011.872,1,0,-,-,-,19.77118,40.86108,14.95291,12.93484,
133,5,9,00:03:36,6309.574,1,0,-,-,-,22.12657,47.29397,15.00706,16.25955,
134,5,10,00:03:37,7943.282,1,0,-,-,-,25.38517,53.55604,15.07972,20.4208,
135,5,11,00:03:39,10000,1,0,-,-,-,29.83453,59.3975,15.18814,25.67917,
136,5,12,00:03:40,12589.25,1,0,-,-,-,35.76186,64.6134,15.33197,32.30853,
137,5,13,00:03:41,15848.93,1,0,-,-,-,43.39233,69.01477,15.53998,40.51423,
138,5,14,00:03:43,19952.62,1,0,-,-,-,53.2659,72.6531,15.88158,50.8432,
139,5,15,00:03:44,25118.86,1,0,-,-,-,65.95638,75.70021,16.29095,63.91283,
140,5,16,00:03:45,31622.78,1,0,-,-,-,81.91019,78.18783,16.76737,80.17564,
141,5,17,00:03:47,39810.72,1,0,-,-,-,101.964,80.20889,17.33969,100.4788,
142,5,18,00:03:48,50118.73,1,0,-,-,-,127.8049,81.61124,18.64535,126.4375,
143,5,19,00:03:49,63095.73,1,0,-,-,-,159.2132,82.9238,19.6134,158.0005,
144,5,20,00:03:53,79432.82,1,0,-,-,-,199.5941,83.77591,21.63954,198.4176,
145,5,21,00:03:55,100000,1,0,-,-,-,249.9178,84.46489,24.10607,248.7525,
146,5,22,00:03:56,125892.5,1,0,-,-,-,312.5326,84.93549,27.58969,311.3124,
147,5,23,00:03:57,158489.3,1,0,-,-,-,391.7329,85.27139,32.2931,390.3996,
148,5,24,00:03:59,199526.2,1,0,-,-,-,490.1833,85.51893,38.29802,488.6849,
149,5,25,00:04:00,251188.6,1,0,-,-,-,614.2182,85.68498,46.21405,612.4772,
150,5,26,00:04:02,316227.8,1,0,-,-,-,769.9078,85.73209,57.29684,767.7728,
151,5,27,00:04:03,398107.2,1,0,-,-,-,968.4688,85.79462,71.01987,965.8613,
152,5,28,00:04:04,501187.2,1,0,-,-,-,1217.951,85.53589,94.79906,1214.256,
153,5,29,00:04:06,630957.3,1,0,-,-,-,1537.993,85.30653,125.8466,1532.835,
154,5,30,00:04:08,794328.3,1,0,-,-,-,1953.496,84.79396,177.2561,1945.438,
155,5,31,00:04:10,1000000,1,0,-,-,-,2501.817,84.12919,255.9012,2488.695,
156,6,1,00:04:15,1000,1,0,-,-,-,15.05051,9.919732,14.82551,2.592726,
157,6,2,00:04:16,1258.925,1,0,-,-,-,15.18316,12.40827,14.8285,3.262499,
158,6,3,00:04:18,1584.893,1,0,-,-,-,15.39123,15.46909,14.83368,4.105124,
159,6,4,00:04:19,1995.262,1,0,-,-,-,15.71592,19.19398,14.84229,5.166883,
160,6,5,00:04:20,2511.886,1,0,-,-,-,16.21969,23.63499,14.85915,6.502611,
161,6,6,00:04:22,3162.278,1,0,-,-,-,16.97758,28.79594,14.87815,8.177957,
162,6,7,00:04:23,3981.072,1,0,-,-,-,18.11504,34.61545,14.90837,10.29053,
163,6,8,00:04:25,5011.872,1,0,-,-,-,19.75353,40.86072,14.93964,12.9232,
164,6,9,00:04:26,6309.574,1,0,-,-,-,22.08751,47.26064,14.99001,16.22214,
165,6,10,00:04:27,7943.282,1,0,-,-,-,25.38713,53.57581,15.07384,20.42758,
166,6,11,00:04:29,10000,1,0,-,-,-,29.79773,59.36654,15.18326,25.63929,
167,6,12,00:04:30,12589.25,1,0,-,-,-,35.76938,64.63433,15.32338,32.32093,
168,6,13,00:04:31,15848.93,1,0,-,-,-,43.37983,69.01124,15.538,40.5016,
169,6,14,00:04:33,19952.62,1,0,-,-,-,53.25959,72.71429,15.82539,50.85412,
170,6,15,00:04:34,25118.86,1,0,-,-,-,65.81828,75.80678,16.13818,63.80913,
171,6,16,00:04:36,31622.78,1,0,-,-,-,81.89486,78.19719,16.75113,80.16338,
172,6,17,00:04:37,39810.72,1,0,-,-,-,102.1041,80.1343,17.49447,100.5942,
173,6,18,00:04:38,50118.73,1,0,-,-,-,127.1845,81.7803,18.18351,125.878,
174,6,19,00:04:40,63095.73,1,0,-,-,-,159.7634,82.7795,20.08041,158.4964,
175,6,20,00:04:44,79432.82,1,0,-,-,-,199.3123,83.75411,21.68435,198.1293,
176,6,21,00:04:45,100000,1,0,-,-,-,249.6337,84.47028,24.05527,248.4719,
177,6,22,00:04:46,125892.5,1,0,-,-,-,312.5706,84.91391,27.71025,311.3399,
178,6,23,00:04:48,158489.3,1,0,-,-,-,391.2261,85.30961,31.99121,389.9159,
179,6,24,00:04:49,199526.2,1,0,-,-,-,490.2158,85.49707,38.48708,488.7026,
180,6,25,00:04:50,251188.6,1,0,-,-,-,615.0518,85.7084,46.02597,613.3272,
181,6,26,00:04:52,316227.8,1,0,-,-,-,771.1369,85.75026,57.14456,769.0167,
182,6,27,00:04:53,398107.2,1,0,-,-,-,969.2718,85.86819,69.83752,966.7526,
183,6,28,00:04:54,501187.2,1,0,-,-,-,1218.94,85.63327,92.81049,1215.401,
184,6,29,00:04:56,630957.3,1,0,-,-,-,1537.235,85.26596,126.8694,1531.991,
185,6,30,00:04:59,794328.3,1,0,-,-,-,1953.95,84.84122,175.6922,1946.036,
186,6,31,00:05:00,1000000,1,0,-,-,-,2501.439,84.14207,255.303,2488.376,
187,7,1,00:05:05,1000,1,0,-,-,-,15.04121,9.923081,14.81619,2.59199,
188,7,2,00:05:06,1258.925,1,0,-,-,-,15.17839,12.41614,14.82339,3.263513,
189,7,3,00:05:08,1584.893,1,0,-,-,-,15.38133,15.4741,14.82377,4.10378,
190,7,4,00:05:09,1995.262,1,0,-,-,-,15.71125,19.20261,14.8371,5.167582,
191,7,5,00:05:11,2511.886,1,0,-,-,-,16.21348,23.64335,14.85252,6.50229,
192,7,6,00:05:12,3162.278,1,0,-,-,-,16.96548,28.804,14.86639,8.174217,
193,7,7,00:05:13,3981.072,1,0,-,-,-,18.08541,34.59169,14.88825,10.26753,
194,7,8,00:05:15,5011.872,1,0,-,-,-,19.73899,40.85688,14.92951,12.91269,
195,7,9,00:05:16,6309.574,1,0,-,-,-,22.09695,47.27805,14.99148,16.23363,
196,7,10,00:05:18,7943.282,1,0,-,-,-,25.37873,53.57343,15.06969,20.42019,
197,7,11,00:05:19,10000,1,0,-,-,-,29.79495,59.37326,15.17884,25.63868,
198,7,12,00:05:20,12589.25,1,0,-,-,-,35.76213,64.65007,15.31141,32.31858,
199,7,13,00:05:22,15848.93,1,0,-,-,-,43.38677,69.04,15.52016,40.51588,
200,7,14,00:05:23,19952.62,1,0,-,-,-,53.26435,72.68051,15.85679,50.84932,
201,7,15,00:05:24,25118.86,1,0,-,-,-,65.9808,75.71187,16.28396,63.93981,
202,7,16,00:05:26,31622.78,1,0,-,-,-,81.91838,78.19518,16.75875,80.18581,
203,7,17,00:05:27,39810.72,1,0,-,-,-,102.2177,80.08833,17.59475,100.692,
204,7,18,00:05:28,50118.73,1,0,-,-,-,127.1095,81.78735,18.15731,125.8059,
205,7,19,00:05:30,63095.73,1,0,-,-,-,159.5663,82.8457,19.87273,158.3239,
206,7,20,00:05:34,79432.82,1,0,-,-,-,199.3315,83.79134,21.55769,198.1624,
207,7,21,00:05:35,100000,1,0,-,-,-,249.5527,84.46776,24.05841,248.3903,
208,7,22,00:05:36,125892.5,1,0,-,-,-,312.5295,84.93967,27.56661,311.3113,
209,7,23,00:05:38,158489.3,1,0,-,-,-,392.054,85.31432,32.02678,390.7437,
210,7,24,00:05:39,199526.2,1,0,-,-,-,490.1216,85.53597,38.14788,488.6348,
211,7,25,00:05:41,251188.6,1,0,-,-,-,614.2333,85.69049,46.1563,612.4966,
212,7,26,00:05:42,316227.8,1,0,-,-,-,769.443,85.74976,57.02561,767.3269,
213,7,27,00:05:43,398107.2,1,0,-,-,-,969.2035,85.8568,70.02457,966.6705,
214,7,28,00:05:45,501187.2,1,0,-,-,-,1217.931,85.59155,93.61813,1214.327,
215,7,29,00:05:46,630957.3,1,0,-,-,-,1536.356,85.19166,128.7823,1530.949,
216,7,30,00:05:49,794328.3,1,0,-,-,-,1955.228,84.95872,171.813,1947.664,
217,7,31,00:05:50,1000000,1,0,-,-,-,2503.268,84.19636,253.1301,2490.437,
218,8,1,00:05:55,1000,1,0,-,-,-,15.03509,9.927593,14.80997,2.592102,
219,8,2,00:05:57,1258.925,1,0,-,-,-,15.16847,12.4192,14.81353,3.26217,
220,8,3,00:05:58,1584.893,1,0,-,-,-,15.3736,15.48587,14.81549,4.104762,
221,8,4,00:05:59,1995.262,1,0,-,-,-,15.70401,19.21217,14.8294,5.167672,
222,8,5,00:06:01,2511.886,1,0,-,-,-,16.20039,23.65169,14.83957,6.499199,
223,8,6,00:06:02,3162.278,1,0,-,-,-,16.95851,28.81197,14.85915,8.172928,
224,8,7,00:06:04,3981.072,1,0,-,-,-,18.08842,34.61942,14.88576,10.27644,
225,8,8,00:06:05,5011.872,1,0,-,-,-,19.76376,40.91427,14.93528,12.94386,
226,8,9,00:06:06,6309.574,1,0,-,-,-,22.12306,47.35228,14.98813,16.27224,
227,8,10,00:06:08,7943.282,1,0,-,-,-,25.37913,53.59337,15.06282,20.42576,
228,8,11,00:06:09,10000,1,0,-,-,-,29.82622,59.4348,15.16719,25.68189,
229,8,12,00:06:11,12589.25,1,0,-,-,-,35.75422,64.6562,15.30456,32.31307,
230,8,13,00:06:12,15848.93,1,0,-,-,-,43.37758,69.03191,15.52259,40.50511,
231,8,14,00:06:13,19952.62,1,0,-,-,-,53.26166,72.77808,15.76938,50.87368,
232,8,15,00:06:15,25118.86,1,0,-,-,-,65.80853,75.8332,16.10636,63.80711,
233,8,16,00:06:16,31622.78,1,0,-,-,-,81.92236,78.19921,16.75392,80.1909,
234,8,17,00:06:17,39810.72,1,0,-,-,-,101.8488,80.23497,17.2744,100.3732,
235,8,18,00:06:19,50118.73,1,0,-,-,-,127.49,81.66196,18.48777,126.1424,
236,8,19,00:06:20,63095.73,1,0,-,-,-,159.678,82.81799,19.96328,158.4252,
237,8,20,00:06:24,79432.82,1,0,-,-,-,199.3615,83.79774,21.53878,198.1945,
238,8,21,00:06:25,100000,1,0,-,-,-,249.9543,84.47551,24.06348,248.7933,
239,8,22,00:06:27,125892.5,1,0,-,-,-,312.6139,84.92805,27.63725,311.3899,
240,8,23,00:06:28,158489.3,1,0,-,-,-,391.398,85.27396,32.24801,390.0673,
241,8,24,00:06:30,199526.2,1,0,-,-,-,490.9043,85.52831,38.27429,489.41,
242,8,25,00:06:31,251188.6,1,0,-,-,-,615.4071,85.6784,46.37403,613.6573,
243,8,26,00:06:32,316227.8,1,0,-,-,-,769.6968,85.72813,57.33427,767.5584,
244,8,27,00:06:34,398107.2,1,0,-,-,-,966.5366,85.58251,74.44615,963.6653,
245,8,28,00:06:35,501187.2,1,0,-,-,-,1218.504,85.56034,94.32366,1214.847,
246,8,29,00:06:36,630957.3,1,0,-,-,-,1537.995,85.35861,124.4534,1532.951,
247,8,30,00:06:39,794328.3,1,0,-,-,-,1951.689,84.79527,177.0478,1943.642,
248,8,31,00:06:40,1000000,1,0,-,-,-,2504.374,84.23994,251.3468,2491.729,
249,9,1,00:06:45,1000,1,0,-,-,-,15.02682,9.932067,14.80161,2.591831,
250,9,2,00:06:47,1258.925,1,0,-,-,-,15.1637,12.42696,14.80843,3.263148,
251,9,3,00:06:48,1584.893,1,0,-,-,-,15.3732,15.49349,14.81455,4.106626,
252,9,4,00:06:50,1995.262,1,0,-,-,-,15.69692,19.21949,14.82204,5.167234,
253,9,5,00:06:51,2511.886,1,0,-,-,-,16.19635,23.66398,14.83448,6.500761,
254,9,6,00:06:52,3162.278,1,0,-,-,-,16.96395,28.83277,14.86094,8.180941,
255,9,7,00:06:54,3981.072,1,0,-,-,-,18.08877,34.63715,14.88286,10.28124,
256,9,8,00:06:55,5011.872,1,0,-,-,-,19.7321,40.89198,14.91639,12.91732,
257,9,9,00:06:57,6309.574,1,0,-,-,-,22.07044,47.30726,14.96523,16.22178,
258,9,10,00:06:58,7943.282,1,0,-,-,-,25.36639,53.60706,15.05038,20.4191,
259,9,11,00:06:59,10000,1,0,-,-,-,29.79009,59.40274,15.16317,25.64231,
260,9,12,00:07:01,12589.25,1,0,-,-,-,35.67478,64.59575,15.30457,32.22515,
261,9,13,00:07:02,15848.93,1,0,-,-,-,43.36552,69.03445,15.51648,40.49454,
262,9,14,00:07:03,19952.62,1,0,-,-,-,53.25834,72.78494,15.7623,50.87239,
263,9,15,00:07:05,25118.86,1,0,-,-,-,65.96438,75.74722,16.24047,63.93393,
264,9,16,00:07:06,31622.78,1,0,-,-,-,81.88348,78.22156,16.71472,80.15936,
265,9,17,00:07:07,39810.72,1,0,-,-,-,102.1749,80.12485,17.52322,100.6611,
266,9,18,00:07:09,50118.73,1,0,-,-,-,127.8599,81.58925,18.70194,126.4848,
267,9,19,00:07:10,63095.73,1,0,-,-,-,159.0775,82.95518,19.51022,157.8766,
268,9,20,00:07:14,79432.82,1,0,-,-,-,199.3538,83.78975,21.56562,198.1839,
269,9,21,00:07:15,100000,1,0,-,-,-,249.9085,84.45657,24.14126,248.7397,
270,9,22,00:07:17,125892.5,1,0,-,-,-,312.9641,84.9622,27.48243,311.7551,
271,9,23,00:07:18,158489.3,1,0,-,-,-,391.427,85.26304,32.32472,390.09,
272,9,24,00:07:20,199526.2,1,0,-,-,-,490.8647,85.47456,38.73026,489.3344,
273,9,25,00:07:21,251188.6,1,0,-,-,-,614.0975,85.69337,46.11522,612.3636,
274,9,26,00:07:22,316227.8,1,0,-,-,-,769.9987,85.72085,57.45441,767.8522,
275,9,27,00:07:24,398107.2,1,0,-,-,-,968.098,85.7617,71.54743,965.4506,
276,9,28,00:07:25,501187.2,1,0,-,-,-,1219.646,85.72907,90.8307,1216.259,
277,9,29,00:07:26,630957.3,1,0,-,-,-,1537.441,85.32384,125.3386,1532.323,
278,9,30,00:07:29,794328.3,1,0,-,-,-,1953.851,84.87242,174.6236,1946.032,
279,9,31,00:07:30,1000000,1,0,-,-,-,2504.949,84.28122,249.6088,2492.481,
280,10,1,00:07:35,1000,1,0,-,-,-,15.02456,9.935937,14.79921,2.592442,
281,10,2,00:07:37,1258.925,1,0,-,-,-,15.16054,12.43198,14.80506,3.263768,
282,10,3,00:07:38,1584.893,1,0,-,-,-,15.36759,15.49745,14.80886,4.106148,
283,10,4,00:07:40,1995.262,1,0,-,-,-,15.69096,19.22464,14.81595,5.166604,
284,10,5,00:07:41,2511.886,1,0,-,-,-,16.19544,23.67419,14.83249,6.503037,
285,10,6,00:07:43,3162.278,1,0,-,-,-,16.95636,28.84174,14.85302,8.179612,
286,10,7,00:07:44,3981.072,1,0,-,-,-,18.09995,34.67244,14.88572,10.29677,
287,10,8,00:07:45,5011.872,1,0,-,-,-,19.74234,40.91211,14.91959,12.92927,
288,10,9,00:07:47,6309.574,1,0,-,-,-,22.11191,47.37672,14.97363,16.27043,
289,10,10,00:07:48,7943.282,1,0,-,-,-,25.36274,53.61446,15.04558,20.41811,
290,10,11,00:07:49,10000,1,0,-,-,-,29.77768,59.402,15.15718,25.63142,
291,10,12,00:07:51,12589.25,1,0,-,-,-,35.68383,64.61602,15.29704,32.23874,
292,10,13,00:07:52,15848.93,1,0,-,-,-,43.37325,69.063,15.49906,40.50948,
293,10,14,00:07:54,19952.62,1,0,-,-,-,53.26807,72.69374,15.84616,50.85653,
294,10,15,00:07:55,25118.86,1,0,-,-,-,65.95718,75.72644,16.26188,63.92105,
295,10,16,00:07:56,31622.78,1,0,-,-,-,81.8519,78.22079,16.70933,80.12822,
296,10,17,00:07:58,39810.72,1,0,-,-,-,102.2171,80.10419,17.56674,100.6963,
297,10,18,00:07:59,50118.73,1,0,-,-,-,127.2303,81.76225,18.22973,125.9176,
298,10,19,00:08:00,63095.73,1,0,-,-,-,159.493,82.8642,19.81251,158.2577,
299,10,20,00:08:04,79432.82,1,0,-,-,-,199.3408,83.78806,21.57002,198.1703,
300,10,21,00:08:06,100000,1,0,-,-,-,249.8853,84.47028,24.07955,248.7224,
301,10,22,00:08:07,125892.5,1,0,-,-,-,312.68,84.91269,27.72657,311.4482,
302,10,23,00:08:08,158489.3,1,0,-,-,-,391.9113,85.33876,31.84852,390.6151,
303,10,24,00:08:10,199526.2,1,0,-,-,-,491.0086,85.55339,38.0681,489.5306,
304,10,25,00:08:11,251188.6,1,0,-,-,-,613.9279,85.72214,45.79523,612.2175,
305,10,26,00:08:12,316227.8,1,0,-,-,-,770.1978,85.71999,57.48067,768.0499,
306,10,27,00:08:14,398107.2,1,0,-,-,-,967.1981,85.66953,73.03262,964.4368,
307,10,28,00:08:15,501187.2,1,0,-,-,-,1219.827,85.72142,91.00671,1216.428,
308,10,29,00:08:16,630957.3,1,0,-,-,-,1538.162,85.33106,125.2041,1533.058,
309,10,30,00:08:19,794328.3,1,0,-,-,-,1955.154,85.006,170.1997,1947.732,
310,10,31,00:08:20,1000000,1,0,-,-,-,2505.56,84.39661,244.6482,2493.587,
311,11,1,00:08:25,1000,1,0,-,-,-,15.01844,9.940853,14.79296,2.592654,
312,11,2,00:08:27,1258.925,1,0,-,-,-,15.15238,12.4389,14.79669,3.263796,
313,11,3,00:08:28,1584.893,1,0,-,-,-,15.36676,15.51153,14.80706,4.109569,
314,11,4,00:08:30,1995.262,1,0,-,-,-,15.68305,19.23543,14.80751,5.16679,
315,11,5,00:08:31,2511.886,1,0,-,-,-,16.18935,23.68429,14.82576,6.503207,
316,11,6,00:08:33,3162.278,1,0,-,-,-,16.94102,28.84827,14.83865,8.173899,
317,11,7,00:08:34,3981.072,1,0,-,-,-,18.0927,34.68134,14.87816,10.29495,
318,11,8,00:08:35,5011.872,1,0,-,-,-,19.72034,40.90898,14.90366,12.91404,
319,11,9,00:08:37,6309.574,1,0,-,-,-,22.09639,47.36645,14.96604,16.25632,
320,11,10,00:08:38,7943.282,1,0,-,-,-,25.36859,53.63383,15.04215,20.4279,
321,11,11,00:08:40,10000,1,0,-,-,-,29.78911,59.43038,15.1503,25.64877,
322,11,12,00:08:41,12589.25,1,0,-,-,-,35.72643,64.68357,15.27724,32.29526,
323,11,13,00:08:42,15848.93,1,0,-,-,-,43.35384,69.06084,15.49365,40.49077,
324,11,14,00:08:44,19952.62,1,0,-,-,-,53.31699,72.83244,15.73745,50.94148,
325,11,15,00:08:45,25118.86,1,0,-,-,-,65.79585,75.83598,16.10017,63.7956,
326,11,16,00:08:46,31622.78,1,0,-,-,-,81.86361,78.22758,16.70223,80.14166,
327,11,17,00:08:48,39810.72,1,0,-,-,-,102.1181,80.15344,17.46327,100.6138,
328,11,18,00:08:49,50118.73,1,0,-,-,-,127.5086,81.68337,18.4433,126.1677,
329,11,19,00:08:50,63095.73,1,0,-,-,-,159.1264,82.95637,19.51296,157.9255,
330,11,20,00:08:54,79432.82,1,0,-,-,-,199.6677,83.81627,21.50768,198.5059,
331,11,21,00:08:56,100000,1,0,-,-,-,249.7975,84.45161,24.15212,248.6272,
332,11,22,00:08:57,125892.5,1,0,-,-,-,312.8172,84.92316,27.68181,311.59,
333,11,23,00:08:58,158489.3,1,0,-,-,-,391.2731,85.31819,31.93662,389.9675,
334,11,24,00:09:00,199526.2,1,0,-,-,-,490.329,85.51111,38.37611,488.8249,
335,11,25,00:09:01,251188.6,1,0,-,-,-,615.1434,85.70266,46.09445,613.414,
336,11,26,00:09:03,316227.8,1,0,-,-,-,769.8175,85.76066,56.90744,767.7112,
337,11,27,00:09:04,398107.2,1,0,-,-,-,969.9951,85.91309,69.13143,967.5284,
338,11,28,00:09:05,501187.2,1,0,-,-,-,1219.717,85.7118,91.20256,1216.302,
339,11,29,00:09:07,630957.3,1,0,-,-,-,1536.631,85.23428,127.6664,1531.318,
340,11,30,00:09:09,794328.3,1,0,-,-,-,1952.795,84.80508,176.8153,1944.774,
341,11,31,00:09:11,1000000,1,0,-,-,-,2504.565,84.29115,249.1389,2492.143,

File: iamend_ci/datos/m1_304/Exp_304-M04.csv
Exported SMaRT Impedance Data
Experiment start time : 23/02/2016 02:06:24 p.m.

Result Number,Sweep Number,Point Number,Time,Frequency (Hz),AC Level (V),DC Level (V),Set Point ('C),Temperature ('C),Control ('C),Impedance Magnitude (Ohms),Impedance Phase Degrees ('),Impedance Real (Ohms),Impedance Imaginary (Ohms)
1,1,1,00:00:05,1000,1,0,-,-,-,15.016,9.950667,14.79011,2.594767,
2,1,2,00:00:06,1258.925,1,0,-,-,-,15.15106,12.44963,14.79479,3.266282,
3,1,3,00:00:07,1584.893,1,0,-,-,-,15.3561,15.51739,14.79636,4.108228,
4,1,4,00:00:09,1995.262,1,0,-,-,-,15.68162,19.25151,14.80471,5.170474,
5,1,5,00:00:10,2511.886,1,0,-,-,-,16.18143,23.70062,14.81666,6.504249,
6,1,6,00:00:12,3162.278,1,0,-,-,-,16.93158,28.85736,14.82908,8.171698,
7,1,7,00:00:13,3981.072,1,0,-,-,-,18.05525,34.66122,14.85097,10.26843,
8,1,8,00:00:14,5011.872,1,0,-,-,-,19.74149,40.97754,14.90417,12.94573,
9,1,9,00:00:16,6309.574,1,0,-,-,-,22.05636,47.35978,14.94081,16.22513,
10,1,10,00:00:17,7943.282,1,0,-,-,-,25.34347,53.65833,15.01852,20.41409,
11,1,11,00:00:19,10000,1,0,-,-,-,29.82363,59.53148,15.12252,25.70522,
12,1,12,00:00:20,12589.25,1,0,-,-,-,35.68788,64.69639,15.25353,32.26382,
13,1,13,00:00:21,15848.93,1,0,-,-,-,43.35619,69.09763,15.46849,40.5029,
14,1,14,00:00:23,19952.62,1,0,-,-,-,53.26091,72.84016,15.71402,50.89002,
15,1,15,00:00:24,25118.86,1,0,-,-,-,65.78973,75.87815,16.05172,63.8015,
16,1,16,00:00:25,31622.78,1,0,-,-,-,81.85406,78.28602,16.61855,80.1493,
17,1,17,00:00:27,39810.72,1,0,-,-,-,102.0508,80.22211,17.33123,100.5683,
18,1,18,00:00:28,50118.73,1,0,-,-,-,127.9854,81.64066,18.6067,126.6256,
19,1,19,00:00:29,63095.73,1,0,-,-,-,159.6767,82.89913,19.73874,158.452,
20,1,20,00:00:33,79432.82,1,0,-,-,-,199.726,83.87074,21.32517,198.5843,
21,1,21,00:00:35,100000,1,0,-,-,-,249.8996,84.53786,23.78751,248.7649,
22,1,22,00:00:36,125892.5,1,0,-,-,-,312.8872,85.0038,27.24936,311.6983,
23,1,23,00:00:37,158489.3,1,0,-,-,-,391.6014,85.37895,31.5495,390.3284,
24,1,24,00:00:39,199526.2,1,0,-,-,-,490.4732,85.59815,37.64455,489.0265,
25,1,25,00:00:40,251188.6,1,0,-,-,-,615.8066,85.77347,45.38517,614.1319,
26,1,26,00:00:42,316227.8,1,0,-,-,-,770.6944,85.80001,56.44445,768.6247,
27,1,27,00:00:43,398107.2,1,0,-,-,-,969.6114,85.84825,70.1986,967.0669,
28,1,28,00:00:44,501187.2,1,0,-,-,-,1221.58,85.79382,89.59801,1218.29,
29,1,29,00:00:46,630957.3,1,0,-,-,-,1539.041,85.27816,126.6918,1533.817,
30,1,30,00:00:48,794328.3,1,0,-,-,-,1956.2,84.99163,170.7791,1948.731,
31,1,31,00:00:50,1000000,1,0,-,-,-,2506.78,84.34246,247.1249,2494.569,
32,2,1,00:00:55,1000,1,0,-,-,-,14.99123,9.954997,14.76552,2.591602,
33,2,2,00:00:56,1258.925,1,0,-,-,-,15.12494,12.45052,14.76924,3.260881,
34,2,3,00:00:58,1584.893,1,0,-,-,-,15.33911,15.52545,14.77941,4.105763,
35,2,4,00:00:59,1995.262,1,0,-,-,-,15.6602,19.2558,14.78411,5.164519,
36,2,5,00:01:00,2511.886,1,0,-,-,-,16.16366,23.70249,14.80017,6.497589,
37,2,6,00:01:02,3162.278,1,0,-,-,-,16.9209,28.87026,14.81789,8.169881,
38,2,7,00:01:03,3981.072,1,0,-,-,-,18.06183,34.70572,14.8484,10.28371,
39,2,8,00:01:05,5011.872,1,0,-,-,-,19.68926,40.94459,14.87216,12.90294,
40,2,9,00:01:06,6309.574,1,0,-,-,-,22.08237,47.42134,14.94097,16.26033,
41,2,10,00:01:07,7943.282,1,0,-,-,-,25.32565,53.66063,15.00714,20.40035,
42,2,11,00:01:09,10000,1,0,-,-,-,29.80184,59.53891,15.10814,25.6884,
43,2,12,00:01:10,12589.25,1,0,-,-,-,35.58429,64.60043,15.26312,32.14466,
44,2,13,00:01:11,15848.93,1,0,-,-,-,43.33466,69.12517,15.44135,40.49022,
45,2,14,00:01:13,19952.62,1,0,-,-,-,53.20629,72.76868,15.76132,50.8182,
46,2,15,00:01:14,25118.86,1,0,-,-,-,65.77353,75.88985,16.03474,63.78906,
47,2,16,00:01:16,31622.78,1,0,-,-,-,81.84505,78.27377,16.63385,80.13692,
48,2,17,00:01:17,39810.72,1,0,-,-,-,102.0154,80.2374,17.2984,100.5381,
49,2,18,00:01:18,50118.73,1,0,-,-,-,127.0474,81.90247,17.89576,125.7807,
50,2,19,00:01:20,63095.73,1,0,-,-,-,159.618,82.87741,19.79151,158.3862,
51,2,20,00:01:24,79432.82,1,0,-,-,-,199.3252,83.85381,21.34093,198.1794,
52,2,21,00:01:25,100000,1,0,-,-,-,250.0764,84.55855,23.71448,248.9494,
53,2,22,00:01:26,125892.5,1,0,-,-,-,313.1993,85.02195,27.17771,312.0179,
54,2,23,00:01:28,158489.3,1,0,-,-,-,392.0981,85.39021,31.51277,390.8297,
55,2,24,00:01:29,199526.2,1,0,-,-,-,491.4354,85.61144,37.6047,489.9946,
56,2,25,00:01:30,251188.6,1,0,-,-,-,614.4733,85.78045,45.21215,612.8077,
57,2,26,00:01:32,316227.8,1,0,-,-,-,770.9858,85.80392,56.41336,768.9192,
58,2,27,00:01:33,398107.2,1,0,-,-,-,967.5175,85.66669,73.10448,964.7517,
59,2,28,00:01:34,501187.2,1,0,-,-,-,1220.223,85.69849,91.52324,1216.786,
60,2,29,00:01:36,630957.3,1,0,-,-,-,1539.119,85.36526,124.3664,1534.086,
61,2,30,00:01:39,794328.3,1,0,-,-,-,1954.094,84.88219,174.3134,1946.304,
62,2,31,00:01:40,1000000,1,0,-,-,-,2502.827,84.25275,250.6349,2490.246,
63,3,1,00:01:45,1000,1,0,-,-,-,14.98294,9.954932,14.75736,2.590153,
64,3,2,00:01:46,1258.925,1,0,-,-,-,15.11767,12.45274,14.76201,3.259886,
65,3,3,00:01:48,1584.893,1,0,-,-,-,15.32968,15.52351,14.77047,4.102738,
66,3,4,00:01:49,1995.262,1,0,-,-,-,15.6527,19.25653,14.77695,5.16223,
67,3,5,00:01:51,2511.886,1,0,-,-,-,16.15714,23.70804,14.79358,6.496401,
68,3,6,00:01:52,3162.278,1,0,-,-,-,16.91783,28.87816,14.81408,8.170442,
69,3,7,00:01:53,3981.072,1,0,-,-,-,18.05288,34.70201,14.84171,10.27765,
70,3,8,00:01:55,5011.872,1,0,-,-,-,19.71419,40.97933,14.88316,12.9283,
71,3,9,00:01:56,6309.574,1,0,-,-,-,22.0431,47.39156,14.92284,16.22366,
72,3,10,00:01:58,7943.282,1,0,-,-,-,25.32231,53.67192,15.00115,20.40062,
73,3,11,00:01:59,10000,1,0,-,-,-,29.75377,59.48961,15.10583,25.63397,
74,3,12,00:02:00,12589.25,1,0,-,-,-,35.65359,64.68529,15.24513,32.22987,
75,3,13,00:02:02,15848.93,1,0,-,-,-,43.33036,69.1124,15.44884,40.48276,
76,3,14,00:02:03,19952.62,1,0,-,-,-,53.18402,72.86073,15.67311,50.82218,
77,3,15,00:02:05,25118.86,1,0,-,-,-,65.9145,75.79472,16.17523,63.89901,
78,3,16,00:02:06,31622.78,1,0,-,-,-,81.81668,78.27628,16.62458,80.10988,
79,3,17,00:02:07,39810.72,1,0,-,-,-,102.1322,80.20027,17.38344,100.642,
80,3,18,00:02:09,50118.73,1,0,-,-,-,127.3246,81.79591,18.1692,126.0215,
81,3,19,00:02:10,63095.73,1,0,-,-,-,159.1111,83.00177,19.38593,157.9257,
82,3,20,00:02:14,79432.82,1,0,-,-,-,199.4542,83.83158,21.43169,198.2994,
83,3,21,00:02:15,100000,1,0,-,-,-,249.6505,84.52248,23.83053,248.5105,
84,3,22,00:02:17,125892.5,1,0,-,-,-,312.6585,85.00287,27.2345,311.4701,
85,3,23,00:02:18,158489.3,1,0,-,-,-,391.5448,85.39169,31.45822,390.279,
86,3,24,00:02:19,199526.2,1,0,-,-,-,491.1191,85.60828,37.60757,489.6771,
87,3,25,00:02:21,251188.6,1,0,-,-,-,614.54,85.7496,45.5471,612.8498,
88,3,26,00:02:22,316227.8,1,0,-,-,-,772.3144,85.80469,56.50012,770.2449,
89,3,27,00:02:23,398107.2,1,0,-,-,-,968.7399,85.80712,70.82909,966.1472,
90,3,28,00:02:25,501187.2,1,0,-,-,-,1220.243,85.71896,91.09016,1216.838,
91,3,29,00:02:26,630957.3,1,0,-,-,-,1540.539,85.4073,123.3545,1535.593,
92,3,30,00:02:29,794328.3,1,0,-,-,-,1955.667,84.95388,172.0162,1948.088,
93,3,31,00:02:30,1000000,1,0,-,-,-,2501.115,84.22269,251.7683,2488.411,
94,4,1,00:02:35,1000,1,0,-,-,-,14.97942,9.957136,14.75379,2.590111,
95,4,2,00:02:37,1258.925,1,0,-,-,-,15.11245,12.45588,14.75674,3.259569,
96,4,3,00:02:38,1584.893,1,0,-,-,-,15.32673,15.53404,14.76686,4.104663,
97,4,4,00:02:40,1995.262,1,0,-,-,-,15.64885,19.26,14.77301,5.161858,
98,4,5,00:02:41,2511.886,1,0,-,-,-,16.1492,23.70659,14.78648,6.492835,
99,4,6,00:02:42,3162.278,1,0,-,-,-,16.90529,28.87593,14.80341,8.163812,
100,4,7,00:02:44,3981.072,1,0,-,-,-,18.03817,34.70044,14.8299,10.26888,
101,4,8,00:02:45,5011.872,1,0,-,-,-,19.68098,40.95245,14.86413,12.89955,
102,4,9,00:02:46,6309.574,1,0,-,-,-,22.02891,47.38826,14.91416,16.21236,
103,4,10,00:02:48,7943.282,1,0,-,-,-,25.3204,53.69025,14.99349,20.40387,
104,4,11,00:02:49,10000,1,0,-,-,-,29.74508,59.4936,15.09964,25.62754,
105,4,12,00:02:51,12589.25,1,0,-,-,-,35.61329,64.66228,15.24082,32.18732,
106,4,13,00:02:52,15848.93,1,0,-,-,-,43.32116,69.11393,15.44448,40.47457,
107,4,14,00:02:53,19952.62,1,0,-,-,-,53.19238,72.86051,15.67575,50.83011,
108,4,15,00:02:55,25118.86,1,0,-,-,-,65.82197,75.84933,16.09168,63.82468,
109,4,16,00:02:56,31622.78,1,0,-,-,-,81.81393,78.27743,16.62241,80.10751,
110,4,17,00:02:57,39810.72,1,0,-,-,-,101.9271,80.28606,17.19812,100.4657,
111,4,18,00:02:59,50118.73,1,0,-,-,-,127.3954,81.78073,18.21272,126.0869,
112,4,19,00:03:00,63095.73,1,0,-,-,-,159.5867,82.89236,19.74629,158.3604,
113,4,20,00:03:04,79432.82,1,0,-,-,-,199.5999,83.85774,21.35674,198.4541,
114,4,21,00:03:05,100000,1,0,-,-,-,249.9385,84.52864,23.83126,248.7998,
115,4,22,00:03:07,125892.5,1,0,-,-,-,312.6706,85.02271,27.12768,311.4915,
116,4,23,00:03:08,158489.3,1,0,-,-,-,391.8177,85.33566,31.86206,390.52,
117,4,24,00:03:09,199526.2,1,0,-,-,-,491.1442,85.61474,37.55428,489.7063,
118,4,25,00:03:11,251188.6,1,0,-,-,-,615.6172,85.75954,45.52048,613.9319,
119,4,26,00:03:12,316227.8,1,0,-,-,-,772.4265,85.84743,55.93367,770.3987,
120,4,27,00:03:13,398107.2,1,0,-,-,-,969.5113,85.83561,70.4046,966.9516,
121,4,28,00:03:15,501187.2,1,0,-,-,-,1220.378,85.72027,91.07237,1216.975,
122,4,29,00:03:16,630957.3,1,0,-,-,-,1541.132,85.44084,122.5025,1536.255,
123,4,30,00:03:19,794328.3,1,0,-,-,-,1954.516,84.90218,173.6715,1946.784,
124,4,31,00:03:20,1000000,1,0,-,-,-,2504.233,84.27445,249.8317,2491.74,
125,5,1,00:03:25,1000,1,0,-,-,-,14.9742,9.960151,14.74851,2.589984,
126,5,2,00:03:27,1258.925,1,0,-,-,-,15.11194,12.46158,14.75591,3.260928,
127,5,3,00:03:28,1584.893,1,0,-,-,-,15.32157,15.53487,14.76184,4.103495,
128,5,4,00:03:30,1995.262,1,0,-,-,-,15.64458,19.26185,14.76881,5.160926,
129,5,5,00:03:31,2511.886,1,0,-,-,-,16.14955,23.71989,14.78528,6.496408,
130,5,6,00:03:32,3162.278,1,0,-,-,-,16.91053,28.89403,14.80542,8.171014,
131,5,7,00:03:34,3981.072,1,0,-,-,-,18.03041,34.70234,14.82318,10.26495,
132,5,8,00:03:35,5011.872,1,0,-,-,-,19.70477,40.99043,14.87354,12.92501,
133,5,9,00:03:37,6309.574,1,0,-,-,-,22.06624,47.43403,14.92646,16.25176,
134,5,10,00:03:38,7943.282,1,0,-,-,-,25.32733,53.70168,14.99352,20.41245,
135,5,11,00:03:39,10000,1,0,-,-,-,29.72503,59.4865,15.09263,25.6084,
136,5,12,00:03:41,12589.25,1,0,-,-,-,35.65403,64.70136,15.23627,32.23454,
137,5,13,00:03:42,15848.93,1,0,-,-,-,43.34617,69.1308,15.44147,40.50249,
138,5,14,00:03:44,19952.62,1,0,-,-,-,53.2052,72.88934,15.65396,50.85024,
139,5,15,00:03:45,25118.86,1,0,-,-,-,65.79687,75.85575,16.07841,63.80214,
140,5,16,00:03:46,31622.78,1,0,-,-,-,81.80834,78.28033,16.61721,80.10289,
141,5,17,00:03:48,39810.72,1,0,-,-,-,101.8221,80.33245,17.09912,100.3761,
142,5,18,00:03:49,50118.73,1,0,-,-,-,127.7255,81.68556,18.46985,126.383,
143,5,19,00:03:50,63095.73,1,0,-,-,-,159.3596,82.94447,19.57437,158.1529,
144,5,20,00:03:54,79432.82,1,0,-,-,-,199.6338,83.8697,21.31893,198.4922,
145,5,21,00:03:56,100000,1,0,-,-,-,249.595,84.5522,23.69634,248.4676,
146,5,22,00:03:57,125892.5,1,0,-,-,-,312.9565,85.00252,27.26237,311.7668,
147,5,23,00:03:58,158489.3,1,0,-,-,-,392.0839,85.40738,31.3945,390.825,
148,5,24,00:04:00,199526.2,1,0,-,-,-,490.5663,85.57378,37.85971,489.1032,
149,5,25,00:04:01,251188.6,1,0,-,-,-,614.4966,85.73737,45.67463,612.7968,
150,5,26,00:04:02,316227.8,1,0,-,-,-,770.9333,85.80579,56.38438,768.8687,
151,5,27,00:04:04,398107.2,1,0,-,-,-,971.0584,85.97806,68.10889,968.6669,
152,5,28,00:04:05,501187.2,1,0,-,-,-,1221.199,85.81233,89.17648,1217.938,
153,5,29,00:04:06,630957.3,1,0,-,-,-,1540.427,85.40575,123.387,1535.477,
154,5,30,00:04:09,794328.3,1,0,-,-,-,1954.907,84.93055,172.7424,1947.26,
155,5,31,00:04:11,1000000,1,0,-,-,-,2503.035,84.18552,253.5778,2490.157,
156,6,1,00:04:16,1000,1,0,-,-,-,14.97183,9.962095,14.74609,2.590076,
157,6,2,00:04:17,1258.925,1,0,-,-,-,15.11026,12.46374,14.75415,3.261122,
158,6,3,00:04:18,1584.893,1,0,-,-,-,15.31164,15.5308,14.75256,4.09979,
159,6,4,00:04:20,1995.262,1,0,-,-,-,15.64455,19.26777,14.76825,5.162442,
160,6,5,00:04:21,2511.886,1,0,-,-,-,16.14517,23.72174,14.78107,6.495123,
161,6,6,00:04:23,3162.278,1,0,-,-,-,16.9081,28.8981,14.80271,8.170893,
162,6,7,00:04:24,3981.072,1,0,-,-,-,18.01619,34.6917,14.81339,10.2541,
163,6,8,00:04:25,5011.872,1,0,-,-,-,19.68159,40.97717,14.85903,12.90636,
164,6,9,00:04:27,6309.574,1,0,-,-,-,22.06229,47.44391,14.92098,16.25142,
165,6,10,00:04:28,7943.282,1,0,-,-,-,25.31641,53.69171,14.9906,20.40104,
166,6,11,00:04:30,10000,1,0,-,-,-,29.78511,59.54331,15.09769,25.67514,
167,6,12,00:04:31,12589.25,1,0,-,-,-,35.57719,64.62337,15.2472,32.14435,
168,6,13,00:04:32,15848.93,1,0,-,-,-,43.3039,69.12352,15.43155,40.46103,
169,6,14,00:04:34,19952.62,1,0,-,-,-,53.19434,72.79745,15.73227,50.81469,
170,6,15,00:04:35,25118.86,1,0,-,-,-,65.80481,75.88638,16.04623,63.81843,
171,6,16,00:04:36,31622.78,1,0,-,-,-,81.79837,78.28511,16.60851,80.09451,
172,6,17,00:04:38,39810.72,1,0,-,-,-,101.7439,80.32069,17.1066,100.2955,
173,6,18,00:04:39,50118.73,1,0,-,-,-,127.5096,81.77015,18.25234,126.1964,
174,6,19,00:04:40,63095.73,1,0,-,-,-,159.4019,82.92088,19.64472,158.1868,
175,6,20,00:04:44,79432.82,1,0,-,-,-,199.4204,83.87965,21.26171,198.2837,
176,6,21,00:04:46,100000,1,0,-,-,-,249.6436,84.52723,23.80926,248.5056,
177,6,22,00:04:47,125892.5,1,0,-,-,-,312.9676,85.02008,27.16776,311.7862,
178,6,23,00:04:48,158489.3,1,0,-,-,-,391.9185,85.36284,31.68494,390.6357,
179,6,24,00:04:50,199526.2,1,0,-,-,-,491.3032,85.59657,37.72181,489.853,
180,6,25,00:04:51,251188.6,1,0,-,-,-,614.3865,85.78317,45.17673,612.7233,
181,6,26,00:04:52,316227.8,1,0,-,-,-,772.3108,85.78522,56.76145,770.2221,
182,6,27,00:04:54,398107.2,1,0,-,-,-,966.9812,85.64801,73.37829,964.1931,
183,6,28,00:04:55,501187.2,1,0,-,-,-,1220.275,85.66703,92.19517,1216.787,
184,6,29,00:04:56,630957.3,1,0,-,-,-,1540.41,85.40102,123.5124,1535.45,
185,6,30,00:04:59,794328.3,1,0,-,-,-,1952.163,84.80439,176.7811,1944.143,
186,6,31,00:05:01,1000000,1,0,-,-,-,2507.164,84.4081,244.3041,2495.233,
187,7,1,00:05:06,1000,1,0,-,-,-,14.96801,9.963865,14.74225,2.58987,
188,7,2,00:05:07,1258.925,1,0,-,-,-,15.10539,12.46544,14.7493,3.260509,
189,7,3,00:05:09,1584.893,1,0,-,-,-,15.31683,15.54122,14.75682,4.103861,
190,7,4,00:05:10,1995.262,1,0,-,-,-,15.63946,19.2758,14.76272,5.162831,
191,7,5,00:05:11,2511.886,1,0,-,-,-,16.14373,23.72874,14.77896,6.496352,
192,7,6,00:05:13,3162.278,1,0,-,-,-,16.8955,28.89495,14.79213,8.16399,
193,7,7,00:05:14,3981.072,1,0,-,-,-,18.04651,34.73602,14.83037,10.28283,
194,7,8,00:05:15,5011.872,1,0,-,-,-,19.70013,41.01022,14.86557,12.9271,
195,7,9,00:05:17,6309.574,1,0,-,-,-,22.01586,47.40179,14.9015,16.20627,
196,7,10,00:05:18,7943.282,1,0,-,-,-,25.3175,53.7118,14.98409,20.40717,
197,7,11,00:05:20,10000,1,0,-,-,-,29.71544,59.48978,15.0863,25.601,
198,7,12,00:05:21,12589.25,1,0,-,-,-,35.69708,64.75483,15.22454,32.28769,
199,7,13,00:05:22,15848.93,1,0,-,-,-,43.31126,69.1336,15.42706,40.47063,
200,7,14,00:05:24,19952.62,1,0,-,-,-,53.2077,72.84855,15.69089,50.84148,
201,7,15,00:05:25,25118.86,1,0,-,-,-,65.89931,75.79792,16.16792,63.88519,
202,7,16,00:05:26,31622.78,1,0,-,-,-,81.79604,78.29517,16.59397,80.09515,
203,7,17,00:05:28,39810.72,1,0,-,-,-,102.2434,80.14644,17.49701,100.7352,
204,7,18,00:05:29,50118.73,1,0,-,-,-,127.015,81.90157,17.89315,125.7483,
205,7,19,00:05:30,63095.73,1,0,-,-,-,159.3194,82.94848,19.5584,158.1143,
206,7,20,00:05:34,79432.82,1,0,-,-,-,199.3602,83.85867,21.32785,198.2161,
207,7,21,00:05:36,100000,1,0,-,-,-,249.5582,84.55667,23.67344,248.4328,
208,7,22,00:05:37,125892.5,1,0,-,-,-,313.0774,85.00607,27.25359,311.8889,
209,7,23,00:05:38,158489.3,1,0,-,-,-,391.4615,85.39314,31.4417,390.1968,
210,7,24,00:05:40,199526.2,1,0,-,-,-,490.5764,85.62429,37.42931,489.1465,
211,7,25,00:05:41,251188.6,1,0,-,-,-,615.8558,85.73904,45.75774,614.1536,
212,7,26,00:05:43,316227.8,1,0,-,-,-,770.3901,85.82013,56.15226,768.3409,
213,7,27,00:05:44,398107.2,1,0,-,-,-,971.1569,85.99999,67.74487,968.7911,
214,7,28,00:05:45,501187.2,1,0,-,-,-,1218.645,85.57195,94.08839,1215.008,
215,7,29,00:05:46,630957.3,1,0,-,-,-,1538.185,85.23711,127.7196,1532.873,
216,7,30,00:05:49,794328.3,1,0,-,-,-,1955.331,84.91338,173.3635,1947.63,
217,7,31,00:05:51,1000000,1,0,-,-,-,2505.928,84.38184,245.3268,2493.89,
218,8,1,00:05:56,1000,1,0,-,-,-,14.96538,9.96847,14.73945,2.590599,
219,8,2,00:05:57,1258.925,1,0,-,-,-,15.10084,12.46931,14.74464,3.260522,
220,8,3,00:05:59,1584.893,1,0,-,-,-,15.30434,15.54114,14.74479,4.100493,
221,8,4,00:06:00,1995.262,1,0,-,-,-,15.63545,19.277,14.75883,5.161817,
222,8,5,00:06:01,2511.886,1,0,-,-,-,16.1391,23.73274,14.77426,6.495517,
223,8,6,00:06:03,3162.278,1,0,-,-,-,16.88991,28.9019,14.78625,8.163086,
224,8,7,00:06:04,3981.072,1,0,-,-,-,18.04305,34.74165,14.82652,10.28232,
225,8,8,00:06:06,5011.872,1,0,-,-,-,19.69969,41.01371,14.86445,12.92771,
226,8,9,00:06:07,6309.574,1,0,-,-,-,22.02144,47.42527,14.89864,16.21649,
227,8,10,00:06:08,7943.282,1,0,-,-,-,25.30708,53.70451,14.98052,20.39687,
228,8,11,00:06:10,10000,1,0,-,-,-,29.75896,59.53112,15.08989,25.64938,
229,8,12,00:06:11,12589.25,1,0,-,-,-,35.64747,64.72003,15.22297,32.23357,
230,8,13,00:06:12,15848.93,1,0,-,-,-,43.31863,69.13036,15.43197,40.47663,
231,8,14,00:06:14,19952.62,1,0,-,-,-,53.19622,72.83531,15.69924,50.82687,
232,8,15,00:06:15,25118.86,1,0,-,-,-,65.75068,75.89491,16.02354,63.76832,
233,8,16,00:06:16,31622.78,1,0,-,-,-,81.83048,78.28017,16.62195,80.12452,
234,8,17,00:06:18,39810.72,1,0,-,-,-,101.8116,80.30407,17.14707,100.3572,
235,8,18,00:06:19,50118.73,1,0,-,-,-,127.8315,81.62911,18.6098,126.4696,
236,8,19,00:06:21,63095.73,1,0,-,-,-,159.1775,83.00748,19.37828,157.9936,
237,8,20,00:06:24,79432.82,1,0,-,-,-,199.3279,83.87447,21.26976,198.1898,
238,8,21,00:06:26,100000,1,0,-,-,-,249.6931,84.50732,23.90031,248.5466,
239,8,22,00:06:27,125892.5,1,0,-,-,-,313.1909,85.03003,27.13298,312.0133,
240,8,23,00:06:29,158489.3,1,0,-,-,-,392.1071,85.38245,31.56638,390.8344,
241,8,24,00:06:30,199526.2,1,0,-,-,-,491.3445,85.58692,37.80745,489.8877,
242,8,25,00:06:31,251188.6,1,0,-,-,-,615.5258,85.74639,45.65454,613.8303,
243,8,26,00:06:33,316227.8,1,0,-,-,-,772.2534,85.80164,56.53678,770.1811,
244,8,27,00:06:34,398107.2,1,0,-,-,-,969.2255,85.81565,70.72068,966.642,
245,8,28,00:06:35,501187.2,1,0,-,-,-,1221.059,85.73121,90.8907,1217.672,
246,8,29,00:06:37,630957.3,1,0,-,-,-,1538.507,85.33524,125.1204,1533.411,
247,8,30,00:06:40,794328.3,1,0,-,-,-,1953.258,84.7632,178.2787,1945.105,
248,8,31,00:06:41,1000000,1,0,-,-,-,2505.736,84.31077,248.4012,2493.393,
249,9,1,00:06:46,1000,1,0,-,-,-,14.96272,9.969024,14.73681,2.590282,
250,9,2,00:06:47,1258.925,1,0,-,-,-,15.09814,12.4666,14.74216,3.259243,
251,9,3,00:06:49,1584.893,1,0,-,-,-,15.30823,15.54353,14.74836,4.102152,
252,9,4,00:06:50,1995.262,1,0,-,-,-,15.63698,19.28257,14.75977,5.163757,
253,9,5,00:06:52,2511.886,1,0,-,-,-,16.13967,23.73428,14.77461,6.496143,
254,9,6,00:06:53,3162.278,1,0,-,-,-,16.90085,28.91245,14.79432,8.171099,
255,9,7,00:06:54,3981.072,1,0,-,-,-,18.01145,34.70429,14.80724,10.25465,
256,9,8,00:06:56,5011.872,1,0,-,-,-,19.66937,40.9838,14.84831,12.90007,
257,9,9,00:06:57,6309.574,1,0,-,-,-,22.04637,47.43805,14.91188,16.23817,
258,9,10,00:06:58,7943.282,1,0,-,-,-,25.31025,53.70619,14.9818,20.39986,
259,9,11,00:07:00,10000,1,0,-,-,-,29.72455,59.49756,15.08745,25.6109,
260,9,12,00:07:01,12589.25,1,0,-,-,-,35.57688,64.64275,15.2362,32.14922,
261,9,13,00:07:02,15848.93,1,0,-,-,-,43.31501,69.12836,15.43209,40.47272,
262,9,14,00:07:04,19952.62,1,0,-,-,-,53.16714,72.79225,15.72883,50.78728,
263,9,15,00:07:05,25118.86,1,0,-,-,-,65.76499,75.89573,16.02612,63.78242,
264,9,16,00:07:07,31622.78,1,0,-,-,-,81.81808,78.27982,16.61991,80.11228,
265,9,17,00:07:08,39810.72,1,0,-,-,-,102.1649,80.18368,17.41814,100.6691,
266,9,18,00:07:09,50118.73,1,0,-,-,-,127.6137,81.74786,18.31637,126.2924,
267,9,19,00:07:11,63095.73,1,0,-,-,-,159.5953,82.90039,19.72517,158.3717,
268,9,20,00:07:15,79432.82,1,0,-,-,-,199.3689,83.87846,21.26033,198.232,
269,9,21,00:07:16,100000,1,0,-,-,-,249.5245,84.53495,23.76443,248.3902,
270,9,22,00:07:17,125892.5,1,0,-,-,-,312.6005,85.01309,27.17385,311.4172,
271,9,23,00:07:19,158489.3,1,0,-,-,-,392.1453,85.39256,31.50056,390.8781,
272,9,24,00:07:20,199526.2,1,0,-,-,-,491.095,85.60168,37.66211,489.6487,
273,9,25,00:07:21,251188.6,1,0,-,-,-,615.5876,85.79049,45.18658,613.9269,
274,9,26,00:07:23,316227.8,1,0,-,-,-,771.8096,85.84087,55.97711,769.777,
275,9,27,00:07:24,398107.2,1,0,-,-,-,970.7176,85.94855,68.5835,968.2917,
276,9,28,00:07:25,501187.2,1,0,-,-,-,1219.299,85.66389,92.18798,1215.809,
277,9,29,00:07:27,630957.3,1,0,-,-,-,1538.271,85.29405,126.2033,1533.086,
278,9,30,00:07:30,794328.3,1,0,-,-,-,1954.477,84.90748,173.4883,1946.762,
279,9,31,00:07:31,1000000,1,0,-,-,-,2504.399,84.45363,242.0545,2492.674,
280,10,1,00:07:36,1000,1,0,-,-,-,14.96249,9.971416,14.73647,2.590857,
281,10,2,00:07:37,1258.925,1,0,-,-,-,15.09422,12.468,14.73825,3.258755,
282,10,3,00:07:39,1584.893,1,0,-,-,-,15.31227,15.54923,14.75185,4.104703,
283,10,4,00:07:40,1995.262,1,0,-,-,-,15.63605,19.28128,14.75901,5.163119,
284,10,5,00:07:42,2511.886,1,0,-,-,-,16.13393,23.73614,14.76914,6.494313,
285,10,6,00:07:43,3162.278,1,0,-,-,-,16.89979,28.91628,14.79285,8.171572,
286,10,7,00:07:44,3981.072,1,0,-,-,-,18.01693,34.72558,14.80793,10.26328,
287,10,8,00:07:46,5011.872,1,0,-,-,-,19.67434,40.98978,14.85072,12.90488,
288,10,9,00:07:47,6309.574,1,0,-,-,-,22.02027,47.42262,14.8986,16.21494,
289,10,10,00:07:48,7943.282,1,0,-,-,-,25.31281,53.70918,14.98225,20.40271,
290,10,11,00:07:50,10000,1,0,-,-,-,29.79114,59.57912,15.08469,25.68977,
291,10,12,00:07:51,12589.25,1,0,-,-,-,35.56906,64.64204,15.23324,32.14197,
292,10,13,00:07:53,15848.93,1,0,-,-,-,43.30513,69.13114,15.42661,40.46423,
293,10,14,00:07:54,19952.62,1,0,-,-,-,53.1942,72.7926,15.73653,50.81324,
294,10,15,00:07:55,25118.86,1,0,-,-,-,65.89294,75.80885,16.15417,63.88209,
295,10,16,00:07:57,31622.78,1,0,-,-,-,81.80927,78.30293,16.58582,80.11034,
296,10,17,00:07:58,39810.72,1,0,-,-,-,101.786,80.32372,17.10835,100.3379,
297,10,18,00:07:59,50118.73,1,0,-,-,-,127.7698,81.6669,18.51743,126.4208,
298,10,19,00:08:01,63095.73,1,0,-,-,-,159.2857,82.96373,19.51217,158.086,
299,10,20,00:08:05,79432.82,1,0,-,-,-,199.3732,83.84937,21.36143,198.2255,
300,10,21,00:08:06,100000,1,0,-,-,-,250.0314,84.54237,23.7805,248.8979,
301,10,22,00:08:07,125892.5,1,0,-,-,-,312.7093,85.0219,27.13545,311.5298,
302,10,23,00:08:09,158489.3,1,0,-,-,-,392.0112,85.41649,31.32652,390.7575,
303,10,24,00:08:10,199526.2,1,0,-,-,-,491.2555,85.61686,37.54464,489.8187,
304,10,25,00:08:11,251188.6,1,0,-,-,-,615.5301,85.74343,45.68657,613.8323,
305,10,26,00:08:13,316227.8,1,0,-,-,-,771.639,85.77351,56.86946,769.5405,
306,10,27,00:08:14,398107.2,1,0,-,-,-,970.4001,85.94514,68.61884,967.971,
307,10,28,00:08:15,501187.2,1,0,-,-,-,1220.831,85.73721,90.74599,1217.453,
308,10,29,00:08:17,630957.3,1,0,-,-,-,1540.149,85.32391,125.5575,1535.022,
309,10,30,00:08:20,794328.3,1,0,-,-,-,1957.274,85.0339,169.4345,1949.926,
310,10,31,00:08:21,1000000,1,0,-,-,-,2506.816,84.41571,243.939,2494.919,
311,11,1,00:08:26,1000,1,0,-,-,-,14.95852,9.96977,14.73263,2.589746,
312,11,2,00:08:27,1258.925,1,0,-,-,-,15.09327,12.47174,14.73711,3.259513,
313,11,3,00:08:29,1584.893,1,0,-,-,-,15.30978,15.55144,14.74929,4.104603,
314,11,4,00:08:30,1995.262,1,0,-,-,-,15.62997,19.28507,14.75293,5.162086,
315,11,5,00:08:32,2511.886,1,0,-,-,-,16.12954,23.73428,14.76534,6.492067,
316,11,6,00:08:33,3162.278,1,0,-,-,-,16.8955,28.9181,14.78883,8.169968,
317,11,7,00:08:35,3981.072,1,0,-,-,-,18.02683,34.73588,14.81422,10.27158,
318,11,8,00:08:36,5011.872,1,0,-,-,-,19.66082,40.98647,14.84126,12.89515,
319,11,9,00:08:37,6309.574,1,0,-,-,-,22.01033,47.40717,14.89624,16.2036,
320,11,10,00:08:39,7943.282,1,0,-,-,-,25.31052,53.72911,14.9738,20.40608,
321,11,11,00:08:40,10000,1,0,-,-,-,29.7858,59.58574,15.07902,25.6869,
322,11,12,00:08:41,12589.25,1,0,-,-,-,35.61959,64.6975,15.22372,32.20238,
323,11,13,00:08:43,15848.93,1,0,-,-,-,43.29878,69.13251,15.42337,40.45867,
324,11,14,00:08:44,19952.62,1,0,-,-,-,53.23795,72.87588,15.67554,50.87786,
325,11,15,00:08:45,25118.86,1,0,-,-,-,65.80484,75.85812,16.07771,63.81053,
326,11,16,00:08:47,31622.78,1,0,-,-,-,81.81835,78.29878,16.59345,80.11804,
327,11,17,00:08:48,39810.72,1,0,-,-,-,101.8783,80.28667,17.18881,100.4177,
328,11,18,00:08:50,50118.73,1,0,-,-,-,127.302,81.79829,18.16074,126,
329,11,19,00:08:51,63095.73,1,0,-,-,-,159.3022,82.98253,19.46232,158.1089,
330,11,20,00:08:55,79432.82,1,0,-,-,-,199.2874,83.86747,21.28965,198.147,
331,11,21,00:08:56,100000,1,0,-,-,-,249.6866,84.49269,23.9632,248.5341,
332,11,22,00:08:58,125892.5,1,0,-,-,-,313.0954,85.03851,27.07855,311.9222,
333,11,23,00:08:59,158489.3,1,0,-,-,-,391.4678,85.376,31.55883,390.1936,
334,11,24,00:09:00,199526.2,1,0,-,-,-,490.4859,85.60863,37.55609,489.046,
335,11,25,00:09:02,251188.6,1,0,-,-,-,615.5813,85.76238,45.48731,613.8984,
336,11,26,00:09:03,316227.8,1,0,-,-,-,772.1169,85.80611,56.46648,770.0494,
337,11,27,00:09:04,398107.2,1,0,-,-,-,969.8691,85.86821,69.88026,967.3483,
338,11,28,00:09:06,501187.2,1,0,-,-,-,1216.884,85.48825,95.72474,1213.113,
339,11,29,00:09:07,630957.3,1,0,-,-,-,1539.245,85.33594,125.1618,1534.148,
340,11,30,00:09:10,794328.3,1,0,-,-,-,1957.015,85.03545,169.3592,1949.673,
341,11,31,00:09:11,1000000,1,0,-,-,-,2503.452,84.36992,245.6032,2491.375,
