Repository: carabedo/iamend_test

# iamend_ci

Libreria para la estimacion de la permeabilidad relativa efectiva usando mediciones de impedancia de una bobina sobre materiales conductores ferromagneticos. Contiene submodulos para la importancion de mediciones realizadas con `Solartron 1260A`, grafico de impedancias y correciones de efectos no ideales en los contactos.

### implementacion del modelo teorico de dood,deeds

`iamend_ci.theo.zo()`
`iamend_ci.theo.dzD()`
`iamend_ci.theo.jhf()`
con:

### Carga y correccion datos

Cada experimento debe constar de:

- una medicion en aire, para el la correcion de los efectos no ideales.
- una medicion en un patron de mu,sigma y espesor conocido, para el ajuste de los parametros geometricos de la bobina.
- mediciones en patrones donde se busque ajustar algun parametro.
- todos los archivos deben estar en la misma carpeta
- la carpeta debe contener un archivo `info.cv` con la informacion de cada archivo.

Ejemplo de `info.csv`:

```
archivo,conductividad,espesor,bobina,muestras
Exp_aire.csv,0.0,0.0,pp1,aire
Exp_1010-M01.csv,3830000.0,0.065,pp1,1010-M01
Exp_P066.csv,610200.0,0.14957,pp1,P066
```
En este experimento, el archivo `Exp_aire.csv` es la medicion en aire. `Exp_P066.csv` es la medicion sobre el patron y `Exp_1010-M01.csv` es la medicion sobre la muestra a caracterizar. El nombre de la muestra esta separado por `_`. Las nombres de las muestras siguen la siguiente forma `MATERIAL-MUESTRA`.


Para cargar todos los archivos de un experimento usamos la clase `Exp`, la cual inicializamos con la ruta de la carpeta que contiene los datos:

```python

import iamend_ci as ci

exp=ci.exp('.//iamend_ci//datos//pp1_manual//')

# lee las frecuencias utilizadas en el experimento
f=ci.so.getf(data)

# carga los parametros geometricos de la bobina
bo=ci.bo.bobpp1

# importa y corrige los valores de la impedancia
datacorr=ci.so.corr(f,bo,data)
```

### Grafico datos

```python

# ploteo de la parte imaginaria de la impedancia corregida (parametros: x,Y,n= id medicion )
ci.plt.im(f,datacorr,1)
```

### Ajuste permeabilidad

#### Parametros geometricos efectivos

```phyton
dp=15e-3
sig=4e6
mup=1

# valor ajustado y grafico
z1eff,figz1=ci.fit.z1(f,bo,datacorr,0,dp,sig,mup)
```

#### Permeabilidad relativa efectiva

```python
mueff,pltmu=ci.fit.mu(f,bo,datacorr,1,4e6,z1eff)
```

### Densidad de corriente

File: iamend_ci/datos/marzo2023/bob_a/Exp_1010_M1.csv
Exported SMaRT Impedance Data
Experiment start time : 17/3/2023 14:51:26

Result Number,Sweep Number,Point Number,Time,Frequency (Hz),AC Level (V),DC Level (V),Set Point ('C),Temperature ('C),Control ('C),Impedance Magnitude (Ohms),Impedance Phase Degrees ('),Impedance Real (Ohms),Impedance Imaginary (Ohms)
1;1;1;00:00:06;100;0.1;0;-;-;-;7.993557;0.7172612;7.992931;0.1000653;
2;1;2;00:00:07;125.8925;0.1;0;-;-;-;7.993333;0.9020935;7.992342;0.1258458;
3;1;3;00:00:08;158.4893;0.1;0;-;-;-;7.991342;1.135256;7.989773;0.1583297;
4;1;4;00:00:09;199.5262;0.1;0;-;-;-;7.993721;1.452349;7.991153;0.2026053;
5;1;5;00:00:11;251.1886;0.1;0;-;-;-;7.99505;1.806061;7.991078;0.2519759;
6;1;6;00:00:14;316.2278;0.1;0;-;-;-;7.995816;2.274069;7.989519;0.3172705;
7;1;7;00:00:15;398.1072;0.1;0;-;-;-;8.000118;2.866379;7.990109;0.400061;
8;1;8;00:00:16;501.1872;0.1;0;-;-;-;8.008533;3.590463;7.992814;0.5015295;
9;1;9;00:00:17;630.9573;0.1;0;-;-;-;8.0165;4.522849;7.991537;0.6321542;
10;1;10;00:00:19;794.3282;0.1;0;-;-;-;8.033694;5.663285;7.994482;0.7927817;
11;1;11;00:00:20;1000;0.1;0;-;-;-;8.055137;7.117055;7.993073;0.9980059;
12;1;12;00:00:21;1258.925;0.1;0;-;-;-;8.09425;8.923747;7.996274;1.255579;
13;1;13;00:00:22;1584.893;0.1;0;-;-;-;8.150967;11.13711;7.997466;1.57442;
14;1;14;00:00:24;1995.262;0.1;0;-;-;-;8.248085;13.94705;8.004923;1.987995;
15;1;15;00:00:25;2511.886;0.1;0;-;-;-;8.389679;17.30766;8.009804;2.49595;
16;1;16;00:00:26;3162.278;0.1;0;-;-;-;8.609723;21.35537;8.018578;3.135242;
17;1;17;00:00:27;3981.072;0.1;0;-;-;-;8.955962;26.13199;8.0405;3.944568;
18;1;18;00:00:28;5011.873;0.1;0;-;-;-;9.459167;31.60909;8.055841;4.957748;
19;1;19;00:00:30;6309.573;0.1;0;-;-;-;10.20069;37.64385;8.077136;6.230083;
20;1;20;00:00:31;7943.282;0.1;0;-;-;-;11.27188;43.90285;8.121575;7.816344;
21;1;21;00:00:32;10000;0.1;0;-;-;-;12.77575;50.26205;8.167251;9.82425;
22;1;22;00:00:33;12589.25;0.1;0;-;-;-;14.84707;56.3199;8.233527;12.35494;
23;1;23;00:00:34;15848.93;0.1;0;-;-;-;17.5783;61.70984;8.331011;15.47872;
24;1;24;00:00:36;19952.62;0.1;0;-;-;-;21.18199;66.4801;8.453048;19.42222;
25;1;25;00:00:37;25118.87;0.1;0;-;-;-;25.8534;70.54302;8.611746;24.37696;
26;1;26;00:00:38;31622.78;0.1;0;-;-;-;31.80993;73.85953;8.842954;30.55607;
27;1;27;00:00:39;39810.72;0.1;0;-;-;-;39.43902;76.66341;9.097454;38.37542;
28;1;28;00:00:41;50118.72;0.1;0;-;-;-;49.02096;78.90521;9.433249;48.10477;
29;1;29;00:00:42;63095.73;0.1;0;-;-;-;61.03648;80.60774;9.960718;60.21824;
30;1;30;00:00:46;79432.83;0.1;0;-;-;-;76.36643;81.94628;10.69907;75.61324;
31;1;31;00:00:47;100000;0.1;0;-;-;-;95.68893;83.05538;11.56976;94.9869;
32;1;32;00:00:48;125892.5;0.1;0;-;-;-;120.1416;83.9111;12.74361;119.4638;
33;1;33;00:00:49;158489.3;0.1;0;-;-;-;151.2121;84.61478;14.19152;150.5447;
34;1;34;00:00:50;199526.2;0.1;0;-;-;-;190.4798;85.02792;16.509;189.763;
35;1;35;00:00:52;251188.6;0.1;0;-;-;-;242.8085;85.41068;19.42796;242.03;
36;1;36;00:00:53;316227.8;0.1;0;-;-;-;312.7553;85.78299;22.99831;311.9086;
37;1;37;00:00:54;398107.2;0.1;0;-;-;-;410.9325;85.9496;29.02589;409.9061;
38;1;38;00:00:55;501187.3;0.1;0;-;-;-;556.0483;85.73357;41.36702;554.5074;
39;1;39;00:00:56;630957.3;0.1;0;-;-;-;804.985;84.85527;72.18474;801.742;
40;1;40;00:00:59;794328.3;0.1;0;-;-;-;1351.015;82.72527;171.0755;1340.14;
41;1;41;00:01:00;1000000;0.1;0;-;-;-;3895.382;68.78643;1409.527;3631.423;
42;2;1;00:01:06;100;0.1;0;-;-;-;7.979596;0.7199685;7.978966;0.1002675;
43;2;2;00:01:07;125.8925;0.1;0;-;-;-;7.979381;0.902551;7.978391;0.1256899;
44;2;3;00:01:09;158.4893;0.1;0;-;-;-;7.978731;1.144446;7.977139;0.1593593;
45;2;4;00:01:10;199.5262;0.1;0;-;-;-;7.980087;1.455822;7.977511;0.2027433;
46;2;5;00:01:11;251.1886;0.1;0;-;-;-;7.982471;1.812632;7.978477;0.2524945;
47;2;6;00:01:14;316.2278;0.1;0;-;-;-;7.985534;2.268307;7.979277;0.3160601;
48;2;7;00:01:15;398.1072;0.1;0;-;-;-;7.98775;2.854271;7.97784;0.3977565;
49;2;8;00:01:17;501.1872;0.1;0;-;-;-;7.996418;3.598941;7.980649;0.5019516;
50;2;9;00:01:18;630.9573;0.1;0;-;-;-;8.005851;4.514881;7.981008;0.6302044;
51;2;10;00:01:19;794.3282;0.1;0;-;-;-;8.019631;5.663687;7.980482;0.7914499;
52;2;11;00:01:20;1000;0.1;0;-;-;-;8.04455;7.131088;7.982323;0.9986493;
53;2;12;00:01:21;1258.925;0.1;0;-;-;-;8.083041;8.937856;7.984892;1.255806;
54;2;13;00:01:23;1584.893;0.1;0;-;-;-;8.145752;11.1729;7.991364;1.578405;
55;2;14;00:01:24;1995.262;0.1;0;-;-;-;8.237712;13.93372;7.995317;1.983635;
56;2;15;00:01:25;2511.886;0.1;0;-;-;-;8.380615;17.32318;8.000474;2.495421;
57;2;16;00:01:26;3162.278;0.1;0;-;-;-;8.600882;21.37659;8.009183;3.13499;
58;2;17;00:01:27;3981.072;0.1;0;-;-;-;8.943944;26.18637;8.025969;3.946893;
59;2;18;00:01:29;5011.873;0.1;0;-;-;-;9.437717;31.60038;8.038325;4.945283;
60;2;19;00:01:30;6309.573;0.1;0;-;-;-;10.19998;37.6389;8.077111;6.228952;
61;2;20;00:01:31;7943.282;0.1;0;-;-;-;11.26762;43.97081;8.10924;7.823018;
62;2;21;00:01:32;10000;0.1;0;-;-;-;12.75896;50.26862;8.155393;9.812274;
63;2;22;00:01:34;12589.25;0.1;0;-;-;-;14.84236;56.3195;8.230999;12.35096;
64;2;23;00:01:35;15848.93;0.1;0;-;-;-;17.57947;61.76591;8.316413;15.4879;
65;2;24;00:01:36;19952.62;0.1;0;-;-;-;21.18661;66.51048;8.44459;19.43094;
66;2;25;00:01:37;25118.87;0.1;0;-;-;-;25.83262;70.52981;8.610445;24.35538;
67;2;26;00:01:38;31622.78;0.1;0;-;-;-;31.79659;73.85345;8.842482;30.54232;
68;2;27;00:01:39;39810.72;0.1;0;-;-;-;39.49423;76.69931;9.086112;38.43484;
69;2;28;00:01:41;50118.72;0.1;0;-;-;-;48.99746;78.70916;9.593198;48.04916;
70;2;29;00:01:42;63095.73;0.1;0;-;-;-;61.16567;80.52238;10.07171;60.33076;
71;2;30;00:01:46;79432.83;0.1;0;-;-;-;76.36439;81.96712;10.67128;75.6151;
72;2;31;00:01:47;100000;0.1;0;-;-;-;95.35999;83.04273;11.55089;94.65783;
73;2;32;00:01:48;125892.5;0.1;0;-;-;-;120.1352;83.90379;12.75818;119.4559;
74;2;33;00:01:49;158489.3;0.1;0;-;-;-;151.214;84.5984;14.23473;150.5425;
75;2;34;00:01:51;199526.2;0.1;0;-;-;-;190.6269;85.04437;16.46723;189.9143;
76;2;35;00:01:52;251188.6;0.1;0;-;-;-;243.3431;85.59344;18.6969;242.6237;
77;2;36;00:01:53;316227.8;0.1;0;-;-;-;312.7919;85.72343;23.32527;311.921;
78;2;37;00:01:54;398107.2;0.1;0;-;-;-;411.4846;85.91611;29.30483;410.4397;
79;2;38;00:01:55;501187.3;0.1;0;-;-;-;556.9617;85.68279;41.92722;555.3814;
80;2;39;00:01:56;630957.3;0.1;0;-;-;-;804.5252;84.91219;71.34746;801.3553;
81;2;40;00:01:59;794328.3;0.1;0;-;-;-;1350.455;82.7379;170.7094;1339.622;
82;2;41;00:02:00;1000000;0.1;0;-;-;-;3871.53;68.54191;1416.286;3603.176;
83;3;1;00:02:06;100;0.1;0;-;-;-;7.972617;0.7151359;7.971996;9.950742E-02;
84;3;2;00:02:07;125.8925;0.1;0;-;-;-;7.973027;0.907798;7.972026;0.1263198;
85;3;3;00:02:09;158.4893;0.1;0;-;-;-;7.974056;1.156767;7.972431;0.1609803;
86;3;4;00:02:10;199.5262;0.1;0;-;-;-;7.976592;1.449858;7.974038;0.2018245;
87;3;5;00:02:11;251.1886;0.1;0;-;-;-;7.976501;1.814828;7.9725;0.2526112;
88;3;6;00:02:14;316.2278;0.1;0;-;-;-;7.981539;2.264369;7.975307;0.3153537;
89;3;7;00:02:15;398.1072;0.1;0;-;-;-;7.984393;2.858513;7.974458;0.3981797;
90;3;8;00:02:17;501.1872;0.1;0;-;-;-;7.99484;3.595279;7.979105;0.5013427;
91;3;9;00:02:18;630.9573;0.1;0;-;-;-;7.999333;4.524942;7.9744;0.6310918;
92;3;10;00:02:19;794.3282;0.1;0;-;-;-;8.0165;5.678327;7.977164;0.7931792;
93;3;11;00:02:21;1000;0.1;0;-;-;-;8.039387;7.127391;7.977264;0.9974937;
94;3;12;00:02:22;1258.925;0.1;0;-;-;-;8.080926;8.942671;7.982697;1.256148;
95;3;13;00:02:23;1584.893;0.1;0;-;-;-;8.140476;11.17025;7.986262;1.577013;
96;3;14;00:02:24;1995.262;0.1;0;-;-;-;8.232418;13.9493;7.989639;1.984533;
97;3;15;00:02:25;2511.886;0.1;0;-;-;-;8.376664;17.33241;7.996301;2.495532;
98;3;16;00:02:27;3162.278;0.1;0;-;-;-;8.597566;21.39383;8.005152;3.13619;
99;3;17;00:02:28;3981.072;0.1;0;-;-;-;8.933525;26.13428;8.020199;3.935006;
100;3;18;00:02:29;5011.873;0.1;0;-;-;-;9.443409;31.64145;8.039625;4.954029;
101;3;19;00:02:30;6309.573;0.1;0;-;-;-;10.19548;37.68032;8.069043;6.232037;
102;3;20;00:02:31;7943.282;0.1;0;-;-;-;11.26036;43.9625;8.105145;7.816798;
103;3;21;00:02:33;10000;0.1;0;-;-;-;12.77211;50.31673;8.155545;9.829238;
104;3;22;00:02:34;12589.25;0.1;0;-;-;-;14.80509;56.23342;8.228831;12.3076;
105;3;23;00:02:35;15848.93;0.1;0;-;-;-;17.57619;61.74643;8.320124;15.48218;
106;3;24;00:02:36;19952.62;0.1;0;-;-;-;21.14984;66.50871;8.430535;19.39695;
107;3;25;00:02:37;25118.87;0.1;0;-;-;-;25.82806;70.52933;8.609128;24.35101;
108;3;26;00:02:39;31622.78;0.1;0;-;-;-;31.81209;73.8836;8.830715;30.56186;
109;3;27;00:02:40;39810.72;0.1;0;-;-;-;39.48448;76.70831;9.077834;38.42677;
110;3;28;00:02:41;50118.72;0.1;0;-;-;-;48.96639;79.14684;9.220029;48.09052;
111;3;29;00:02:42;63095.73;0.1;0;-;-;-;61.19887;80.4962;10.10474;60.35889;
112;3;30;00:02:46;79432.83;0.1;0;-;-;-;76.42188;81.95169;10.69969;75.66915;
113;3;31;00:02:47;100000;0.1;0;-;-;-;95.45818;83.01308;11.61182;94.7493;
114;3;32;00:02:48;125892.5;0.1;0;-;-;-;120.2185;83.90034;12.77422;119.5379;
115;3;33;00:02:50;158489.3;0.1;0;-;-;-;151.2267;84.57254;14.30388;150.5487;
116;3;34;00:02:51;199526.2;0.1;0;-;-;-;191.1149;85.13536;16.20698;190.4264;
117;3;35;00:02:52;251188.6;0.1;0;-;-;-;242.7444;85.42809;19.3493;241.972;
118;3;36;00:02:53;316227.8;0.1;0;-;-;-;313.1903;85.82107;22.82273;312.3576;
119;3;37;00:02:54;398107.2;0.1;0;-;-;-;410.2378;85.85607;29.6448;409.1653;
120;3;38;00:02:56;501187.3;0.1;0;-;-;-;556.6033;85.63782;42.33591;554.9909;
121;3;39;00:02:57;630957.3;0.1;0;-;-;-;806.1734;84.95103;70.94925;803.0453;
122;3;40;00:03:00;794328.3;0.1;0;-;-;-;1350.881;82.69736;171.7111;1339.924;
123;3;41;00:03:01;1000000;0.1;0;-;-;-;3873.581;68.61941;1412.159;3606.998;
124;4;1;00:03:07;100;0.1;0;-;-;-;7.971645;0.7167313;7.971021;9.971724E-02;
125;4;2;00:03:08;125.8925;0.1;0;-;-;-;7.970662;0.9100727;7.969656;0.1265988;
126;4;3;00:03:09;158.4893;0.1;0;-;-;-;7.973176;1.137002;7.971606;0.1582127;
127;4;4;00:03:10;199.5262;0.1;0;-;-;-;7.974645;1.4594;7.972058;0.2031028;
128;4;5;00:03:11;251.1886;0.1;0;-;-;-;7.975863;1.81616;7.971856;0.2527762;
129;4;6;00:03:15;316.2278;0.1;0;-;-;-;7.978296;2.268048;7.972046;0.3157375;
130;4;7;00:03:16;398.1072;0.1;0;-;-;-;7.98266;2.873687;7.972621;0.4002047;
131;4;8;00:03:17;501.1872;0.1;0;-;-;-;7.987853;3.593432;7.972148;0.5006475;
132;4;9;00:03:18;630.9573;0.1;0;-;-;-;7.997597;4.523153;7.972689;0.630706;
133;4;10;00:03:20;794.3282;0.1;0;-;-;-;8.013976;5.668445;7.974789;0.7915541;
134;4;11;00:03:21;1000;0.1;0;-;-;-;8.040633;7.125788;7.978529;0.9974251;
135;4;12;00:03:22;1258.925;0.1;0;-;-;-;8.076312;8.925225;7.978521;1.253002;
136;4;13;00:03:23;1584.893;0.1;0;-;-;-;8.13946;11.18164;7.984951;1.578404;
137;4;14;00:03:25;1995.262;0.1;0;-;-;-;8.234061;13.95309;7.991103;1.985457;
138;4;15;00:03:26;2511.886;0.1;0;-;-;-;8.378754;17.33757;7.99807;2.496876;
139;4;16;00:03:27;3162.278;0.1;0;-;-;-;8.600409;21.37275;8.008952;3.13428;
140;4;17;00:03:28;3981.072;0.1;0;-;-;-;8.937883;26.19914;8.01965;3.946007;
141;4;18;00:03:29;5011.873;0.1;0;-;-;-;9.447412;31.63684;8.043431;4.955482;
142;4;19;00:03:31;6309.573;0.1;0;-;-;-;10.18497;37.63564;8.065584;6.21933;
143;4;20;00:03:32;7943.282;0.1;0;-;-;-;11.26023;43.99697;8.100348;7.821587;
144;4;21;00:03:33;10000;0.1;0;-;-;-;12.76623;50.30846;8.153211;9.823536;
145;4;22;00:03:34;12589.25;0.1;0;-;-;-;14.80205;56.28421;8.216228;12.31236;
146;4;23;00:03:35;15848.93;0.1;0;-;-;-;17.55903;61.74632;8.312029;15.46705;
147;4;24;00:03:37;19952.62;0.1;0;-;-;-;21.19516;66.52389;8.443453;19.44076;
148;4;25;00:03:38;25118.87;0.1;0;-;-;-;25.80951;70.49732;8.616534;24.32871;
149;4;26;00:03:39;31622.78;0.1;0;-;-;-;31.80221;73.85285;8.84437;30.54763;
150;4;27;00:03:40;39810.72;0.1;0;-;-;-;39.45103;76.66344;9.100202;38.3871;
151;4;28;00:03:42;50118.72;0.1;0;-;-;-;49.03473;78.32845;9.919788;48.02085;
152;4;29;00:03:43;63095.73;0.1;0;-;-;-;61.00059;80.64903;9.911494;60.18998;
153;4;30;00:03:47;79432.83;0.1;0;-;-;-;76.30527;81.94745;10.68896;75.55289;
154;4;31;00:03:48;100000;0.1;0;-;-;-;95.75292;83.05048;11.58564;95.04943;
155;4;32;00:03:49;125892.5;0.1;0;-;-;-;119.613;83.82253;12.8714;118.9184;
156;4;33;00:03:50;158489.3;0.1;0;-;-;-;150.7758;84.54397;14.33609;150.0927;
157;4;34;00:03:51;199526.2;0.1;0;-;-;-;191.2381;85.12659;16.24662;190.5467;
158;4;35;00:03:53;251188.6;0.1;0;-;-;-;243.5468;85.58399;18.75261;242.8237;
159;4;36;00:03:54;316227.8;0.1;0;-;-;-;313.37;85.82841;22.79575;312.5398;
160;4;37;00:03:55;398107.2;0.1;0;-;-;-;411.29;85.9072;29.35483;410.2411;
161;4;38;00:03:56;501187.3;0.1;0;-;-;-;556.636;85.72189;41.52401;555.0851;
162;4;39;00:03:57;630957.3;0.1;0;-;-;-;802.9373;84.86639;71.84583;799.7165;
163;4;40;00:04:00;794328.3;0.1;0;-;-;-;1349.488;82.74239;170.4821;1338.676;
164;4;41;00:04:01;1000000;0.1;0;-;-;-;3890.964;68.65401;1416.308;3624.042;
165;5;1;00:04:07;100;0.1;0;-;-;-;7.972951;0.7172567;7.972327;9.980669E-02;
166;5;2;00:04:08;125.8925;0.1;0;-;-;-;7.973228;0.9012857;7.972241;0.1254169;
167;5;3;00:04:10;158.4893;0.1;0;-;-;-;7.97456;1.13232;7.973002;0.1575886;
168;5;4;00:04:11;199.5262;0.1;0;-;-;-;7.976121;1.455639;7.973547;0.2026171;
169;5;5;00:04:12;251.1886;0.1;0;-;-;-;7.978005;1.828623;7.973942;0.2545786;
170;5;6;00:04:15;316.2278;0.1;0;-;-;-;7.979505;2.268413;7.973252;0.3158361;
171;5;7;00:04:16;398.1072;0.1;0;-;-;-;7.985926;2.857496;7.975996;0.3981146;
172;5;8;00:04:18;501.1872;0.1;0;-;-;-;7.991786;3.60646;7.975959;0.5027075;
173;5;9;00:04:19;630.9573;0.1;0;-;-;-;7.998354;4.517617;7.973505;0.6299951;
174;5;10;00:04:20;794.3282;0.1;0;-;-;-;8.01782;5.689456;7.978323;0.7948595;
175;5;11;00:04:21;1000;0.1;0;-;-;-;8.042551;7.121605;7.980505;0.9970803;
176;5;12;00:04:23;1258.925;0.1;0;-;-;-;8.081937;8.9267;7.984046;1.25408;
177;5;13;00:04:24;1584.893;0.1;0;-;-;-;8.139957;11.17768;7.985549;1.577948;
178;5;14;00:04:25;1995.262;0.1;0;-;-;-;8.233624;13.9288;7.991518;1.981964;
179;5;15;00:04:26;2511.886;0.1;0;-;-;-;8.379106;17.32036;7.999156;2.494577;
180;5;16;00:04:28;3162.278;0.1;0;-;-;-;8.600991;21.37193;8.00954;3.134377;
181;5;17;00:04:29;3981.072;0.1;0;-;-;-;8.936575;26.15553;8.021477;3.939325;
182;5;18;00:04:30;5011.873;0.1;0;-;-;-;9.443001;31.62566;8.040642;4.951601;
183;5;19;00:04:31;6309.573;0.1;0;-;-;-;10.1966;37.66726;8.07135;6.230884;
184;5;20;00:04:32;7943.282;0.1;0;-;-;-;11.26315;43.98028;8.104722;7.821248;
185;5;21;00:04:34;10000;0.1;0;-;-;-;12.75479;50.27397;8.151807;9.809823;
186;5;22;00:04:35;12589.25;0.1;0;-;-;-;14.83611;56.35788;8.219261;12.35127;
187;5;23;00:04:36;15848.93;0.1;0;-;-;-;17.57657;61.76511;8.315257;15.48523;
188;5;24;00:04:37;19952.62;0.1;0;-;-;-;21.17812;66.53133;8.434136;19.42622;
189;5;25;00:04:38;25118.87;0.1;0;-;-;-;25.86479;70.549;8.612999;24.3886;
190;5;26;00:04:40;31622.78;0.1;0;-;-;-;31.81187;73.88678;8.828958;30.56215;
191;5;27;00:04:41;39810.72;0.1;0;-;-;-;39.30507;76.49044;9.181972;38.21754;
192;5;28;00:04:42;50118.72;0.1;0;-;-;-;48.94991;79.14399;9.219316;48.07388;
193;5;29;00:04:43;63095.73;0.1;0;-;-;-;61.03399;80.62887;9.93811;60.21945;
194;5;30;00:04:47;79432.83;0.1;0;-;-;-;76.24241;81.9687;10.65216;75.49461;
195;5;31;00:04:48;100000;0.1;0;-;-;-;95.82983;83.05785;11.58271;95.12727;
196;5;32;00:04:49;125892.5;0.1;0;-;-;-;120.1337;83.90121;12.76339;119.4537;
197;5;33;00:04:51;158489.3;0.1;0;-;-;-;151.4008;84.63576;14.15405;150.7378;
198;5;34;00:04:52;199526.2;0.1;0;-;-;-;191.0931;85.09269;16.34692;190.3926;
199;5;35;00:04:53;251188.6;0.1;0;-;-;-;243.649;85.61369;18.63455;242.9353;
200;5;36;00:04:54;316227.8;0.1;0;-;-;-;313.6453;85.89755;22.43827;312.8417;
201;5;37;00:04:55;398107.2;0.1;0;-;-;-;410.939;85.92883;29.17502;409.902;
202;5;38;00:04:57;501187.3;0.1;0;-;-;-;556.3107;85.49731;43.6739;554.5938;
203;5;39;00:04:58;630957.3;0.1;0;-;-;-;804.9465;84.85713;72.15523;801.706;
204;5;40;00:05:01;794328.3;0.1;0;-;-;-;1351.531;82.72023;171.2587;1340.637;
205;5;41;00:05:02;1000000;0.1;0;-;-;-;3892.67;68.73621;1411.725;3627.659;
206;6;1;00:05:07;100;0.1;0;-;-;-;7.975078;0.721801;7.974445;0.1004658;
207;6;2;00:05:09;125.8925;0.1;0;-;-;-;7.975211;0.8999713;7.974227;0.1252652;
208;6;3;00:05:10;158.4893;0.1;0;-;-;-;7.97576;1.158984;7.974129;0.1613233;
209;6;4;00:05:11;199.5262;0.1;0;-;-;-;7.97844;1.46386;7.975836;0.2038203;
210;6;5;00:05:12;251.1886;0.1;0;-;-;-;7.980234;1.807773;7.976262;0.2517473;
211;6;6;00:05:15;316.2278;0.1;0;-;-;-;7.98073;2.277475;7.974426;0.3171459;
212;6;7;00:05:17;398.1072;0.1;0;-;-;-;7.986596;2.86667;7.976601;0.3994253;
213;6;8;00:05:18;501.1872;0.1;0;-;-;-;7.991166;3.60051;7.975392;0.5018403;
214;6;9;00:05:19;630.9573;0.1;0;-;-;-;8.004086;4.522931;7.97916;0.6311866;
215;6;10;00:05:21;794.3282;0.1;0;-;-;-;8.018958;5.68213;7.979557;0.793952;
216;6;11;00:05:22;1000;0.1;0;-;-;-;8.041541;7.137527;7.979226;0.9991726;
217;6;12;00:05:23;1258.925;0.1;0;-;-;-;8.079804;8.925414;7.981967;1.25357;
218;6;13;00:05:24;1584.893;0.1;0;-;-;-;8.140318;11.17735;7.985911;1.577972;
219;6;14;00:05:26;1995.262;0.1;0;-;-;-;8.234887;13.93895;7.992394;1.983684;
220;6;15;00:05:27;2511.886;0.1;0;-;-;-;8.377762;17.32942;7.997479;2.495442;
221;6;16;00:05:28;3162.278;0.1;0;-;-;-;8.600757;21.40549;8.007484;3.138983;
222;6;17;00:05:29;3981.072;0.1;0;-;-;-;8.941423;26.19334;8.023227;3.946757;
223;6;18;00:05:30;5011.873;0.1;0;-;-;-;9.462001;31.75432;8.045658;4.979642;
224;6;19;00:05:32;6309.573;0.1;0;-;-;-;10.19411;37.6625;8.0699;6.228693;
225;6;20;00:05:33;7943.282;0.1;0;-;-;-;11.26288;43.96716;8.106319;7.819206;
226;6;21;00:05:34;10000;0.1;0;-;-;-;12.76032;50.26362;8.157116;9.812606;
227;6;22;00:05:35;12589.25;0.1;0;-;-;-;14.79813;56.22416;8.226948;12.30048;
228;6;23;00:05:36;15848.93;0.1;0;-;-;-;17.57185;61.76517;8.313005;15.48108;
229;6;24;00:05:38;19952.62;0.1;0;-;-;-;21.16641;66.50986;8.43675;19.41232;
230;6;25;00:05:39;25118.87;0.1;0;-;-;-;25.87057;70.57175;8.605234;24.39747;
231;6;26;00:05:40;31622.78;0.1;0;-;-;-;31.81977;73.88502;8.832088;30.56946;
232;6;27;00:05:41;39810.72;0.1;0;-;-;-;39.40546;76.62184;9.117528;38.33616;
233;6;28;00:05:42;50118.72;0.1;0;-;-;-;48.97761;79.09169;9.268434;48.09264;
234;6;29;00:05:44;63095.73;0.1;0;-;-;-;61.01603;80.61533;9.949413;60.19938;
235;6;30;00:05:47;79432.83;0.1;0;-;-;-;76.2383;81.95723;10.6667;75.4884;
236;6;31;00:05:49;100000;0.1;0;-;-;-;95.9161;83.07693;11.56143;95.21676;
237;6;32;00:05:50;125892.5;0.1;0;-;-;-;120.3335;83.8926;12.80262;119.6505;
238;6;33;00:05:51;158489.3;0.1;0;-;-;-;151.2337;84.61783;14.18554;150.5669;
239;6;34;00:05:52;199526.2;0.1;0;-;-;-;191.3111;85.16621;16.12097;190.6307;
240;6;35;00:05:53;251188.6;0.1;0;-;-;-;243.5303;85.57653;18.78294;242.8048;
241;6;36;00:05:55;316227.8;0.1;0;-;-;-;313.2062;85.80283;22.92331;312.3662;
242;6;37;00:05:56;398107.2;0.1;0;-;-;-;409.7057;85.78306;30.12703;408.5965;
243;6;38;00:05:57;501187.3;0.1;0;-;-;-;555.8413;85.68604;41.81155;554.2665;
244;6;39;00:05:58;630957.3;0.1;0;-;-;-;804.284;84.9087;71.3748;801.1107;
245;6;40;00:06:01;794328.3;0.1;0;-;-;-;1350.713;82.764;170.1315;1339.955;
246;6;41;00:06:02;1000000;0.1;0;-;-;-;3899.115;68.49849;1429.126;3627.767;
247;7;1;00:06:08;100;0.1;0;-;-;-;7.976985;0.7210046;7.976353;0.1003789;
248;7;2;00:06:09;125.8925;0.1;0;-;-;-;7.976481;0.9080236;7.97548;0.126406;
249;7;3;00:06:10;158.4893;0.1;0;-;-;-;7.976593;1.125999;7.975052;0.156749;
250;7;4;00:06:12;199.5262;0.1;0;-;-;-;7.97884;1.452455;7.976276;0.2022429;
251;7;5;00:06:13;251.1886;0.1;0;-;-;-;7.979484;1.819126;7.975462;0.253304;
252;7;6;00:06:16;316.2278;0.1;0;-;-;-;7.980406;2.275674;7.974112;0.3168823;
253;7;7;00:06:17;398.1072;0.1;0;-;-;-;7.986415;2.860737;7.976462;0.3985902;
254;7;8;00:06:19;501.1872;0.1;0;-;-;-;7.992101;3.592406;7.976397;0.5007708;
255;7;9;00:06:20;630.9573;0.1;0;-;-;-;8.006887;4.521605;7.981967;0.6312229;
256;7;10;00:06:21;794.3282;0.1;0;-;-;-;8.016853;5.679856;7.977494;0.7934271;
257;7;11;00:06:22;1000;0.1;0;-;-;-;8.044716;7.137511;7.982376;0.9995648;
258;7;12;00:06:24;1258.925;0.1;0;-;-;-;8.081828;8.919481;7.984097;1.253057;
259;7;13;00:06:25;1584.893;0.1;0;-;-;-;8.139497;11.1682;7.985358;1.576538;
260;7;14;00:06:26;1995.262;0.1;0;-;-;-;8.232456;13.93954;7.990014;1.983181;
261;7;15;00:06:27;2511.886;0.1;0;-;-;-;8.38314;17.33591;8.002329;2.497951;
262;7;16;00:06:28;3162.278;0.1;0;-;-;-;8.603895;21.37595;8.012024;3.135999;
263;7;17;00:06:30;3981.072;0.1;0;-;-;-;8.940637;26.19246;8.022581;3.946287;
264;7;18;00:06:31;5011.873;0.1;0;-;-;-;9.458923;31.6529;8.051841;4.963778;
265;7;19;00:06:32;6309.573;0.1;0;-;-;-;10.18628;37.6301;8.067218;6.219346;
266;7;20;00:06:33;7943.282;0.1;0;-;-;-;11.26192;43.95931;8.106704;7.817432;
267;7;21;00:06:34;10000;0.1;0;-;-;-;12.76254;50.25615;8.159818;9.813251;
268;7;22;00:06:36;12589.25;0.1;0;-;-;-;14.80515;56.24848;8.22563;12.30981;
269;7;23;00:06:37;15848.93;0.1;0;-;-;-;17.58091;61.74403;8.323007;15.48599;
270;7;24;00:06:38;19952.62;0.1;0;-;-;-;21.17486;66.52805;8.433952;19.42275;
271;7;25;00:06:39;25118.87;0.1;0;-;-;-;25.86959;70.57272;8.604497;24.39668;
272;7;26;00:06:40;31622.78;0.1;0;-;-;-;31.80331;73.87537;8.832667;30.55216;
273;7;27;00:06:42;39810.72;0.1;0;-;-;-;39.33487;76.5163;9.171673;38.25066;
274;7;28;00:06:43;50118.72;0.1;0;-;-;-;48.98849;79.16536;9.208632;48.1152;
275;7;29;00:06:44;63095.73;0.1;0;-;-;-;61.19992;80.48495;10.11677;60.35795;
276;7;30;00:06:48;79432.83;0.1;0;-;-;-;76.39507;81.96395;10.67975;75.6449;
277;7;31;00:06:49;100000;0.1;0;-;-;-;95.57413;83.02424;11.60745;94.86665;
278;7;32;00:06:50;125892.5;0.1;0;-;-;-;120.3492;83.89165;12.80627;119.6659;
279;7;33;00:06:51;158489.3;0.1;0;-;-;-;150.7212;84.49232;14.46614;150.0254;
280;7;34;00:06:53;199526.2;0.1;0;-;-;-;191.0134;85.0565;16.46031;190.3028;
281;7;35;00:06:54;251188.6;0.1;0;-;-;-;243.1953;85.54794;18.87808;242.4614;
282;7;36;00:06:55;316227.8;0.1;0;-;-;-;313.3617;85.8471;22.69323;312.5389;
283;7;37;00:06:56;398107.2;0.1;0;-;-;-;410.5367;85.88057;29.4913;409.476;
284;7;38;00:06:57;501187.3;0.1;0;-;-;-;556.1668;85.6982;41.7183;554.6;
285;7;39;00:06:59;630957.3;0.1;0;-;-;-;804.1786;84.89729;71.52501;800.9915;
286;7;40;00:07:02;794328.3;0.1;0;-;-;-;1350.812;82.6975;171.6992;1339.855;
287;7;41;00:07:03;1000000;0.1;0;-;-;-;3887.977;68.77697;1407.446;3624.288;
288;8;1;00:07:08;100;0.1;0;-;-;-;7.976406;0.714824;7.975785;0.0995113;
289;8;2;00:07:10;125.8925;0.1;0;-;-;-;7.977609;0.9003327;7.976624;0.1253531;
290;8;3;00:07:11;158.4893;0.1;0;-;-;-;7.978756;1.149295;7.977151;0.1600349;
291;8;4;00:07:12;199.5262;0.1;0;-;-;-;7.980611;1.446742;7.978067;0.2014923;
292;8;5;00:07:13;251.1886;0.1;0;-;-;-;7.981443;1.814634;7.97744;0.2527407;
293;8;6;00:07:16;316.2278;0.1;0;-;-;-;7.983476;2.272781;7.977196;0.3166015;
294;8;7;00:07:18;398.1072;0.1;0;-;-;-;7.986517;2.862617;7.976552;0.3988571;
295;8;8;00:07:19;501.1872;0.1;0;-;-;-;7.990638;3.586153;7.974992;0.4998089;
296;8;9;00:07:20;630.9573;0.1;0;-;-;-;8.001748;4.518593;7.976877;0.6303984;
297;8;10;00:07:22;794.3282;0.1;0;-;-;-;8.019923;5.677872;7.980576;0.7934545;
298;8;11;00:07:23;1000;0.1;0;-;-;-;8.043628;7.122386;7.981559;0.9973224;
299;8;12;00:07:24;1258.925;0.1;0;-;-;-;8.083144;8.91121;7.985578;1.252109;
300;8;13;00:07:25;1584.893;0.1;0;-;-;-;8.144477;11.17055;7.990179;1.57783;
301;8;14;00:07:27;1995.262;0.1;0;-;-;-;8.235763;13.92521;7.993719;1.981978;
302;8;15;00:07:28;2511.886;0.1;0;-;-;-;8.378891;17.3135;7.999249;2.493556;
303;8;16;00:07:29;3162.278;0.1;0;-;-;-;8.607838;21.39108;8.014866;3.139552;
304;8;17;00:07:30;3981.072;0.1;0;-;-;-;8.942249;26.1732;8.025354;3.944302;
305;8;18;00:07:31;5011.873;0.1;0;-;-;-;9.451221;31.67751;8.043153;4.96319;
306;8;19;00:07:33;6309.573;0.1;0;-;-;-;10.20023;37.66355;8.074628;6.232578;
307;8;20;00:07:34;7943.282;0.1;0;-;-;-;11.26264;43.9416;8.109635;7.815424;
308;8;21;00:07:35;10000;0.1;0;-;-;-;12.77128;50.30518;8.156998;9.826954;
309;8;22;00:07:36;12589.25;0.1;0;-;-;-;14.8187;56.26828;8.228901;12.32393;
310;8;23;00:07:37;15848.93;0.1;0;-;-;-;17.57793;61.75192;8.319465;15.48451;
311;8;24;00:07:39;19952.62;0.1;0;-;-;-;21.1625;66.47818;8.445924;19.40407;
312;8;25;00:07:40;25118.87;0.1;0;-;-;-;25.86653;70.56425;8.60708;24.39253;
313;8;26;00:07:41;31622.78;0.1;0;-;-;-;31.82542;73.89036;8.830811;30.57571;
314;8;27;00:07:42;39810.72;0.1;0;-;-;-;39.4943;76.70542;9.082026;38.43587;
315;8;28;00:07:43;50118.72;0.1;0;-;-;-;48.99926;78.48268;9.783411;48.01263;
316;8;29;00:07:45;63095.73;0.1;0;-;-;-;61.09751;80.57358;10.00662;60.27249;
317;8;30;00:07:48;79432.83;0.1;0;-;-;-;76.37205;81.96084;10.68064;75.62151;
318;8;31;00:07:50;100000;0.1;0;-;-;-;95.82359;83.05477;11.58706;95.12045;
319;8;32;00:07:51;125892.5;0.1;0;-;-;-;120.2579;83.90803;12.76238;119.5788;
320;8;33;00:07:52;158489.3;0.1;0;-;-;-;151.394;84.6383;14.14674;150.7316;
321;8;34;00:07:53;199526.2;0.1;0;-;-;-;191.2012;85.14339;16.1876;190.5148;
322;8;35;00:07:54;251188.6;0.1;0;-;-;-;242.5691;85.40231;19.44408;241.7885;
323;8;36;00:07:56;316227.8;0.1;0;-;-;-;313.1235;85.85783;22.61752;312.3056;
324;8;37;00:07:57;398107.2;0.1;0;-;-;-;409.6725;85.74164;30.41999;408.5415;
325;8;38;00:07:58;501187.3;0.1;0;-;-;-;554.8262;85.60589;42.50904;553.1953;
326;8;39;00:07:59;630957.3;0.1;0;-;-;-;803.6004;84.86629;71.90663;800.3768;
327;8;40;00:08:02;794328.3;0.1;0;-;-;-;1350.144;82.74378;170.5325;1339.331;
328;8;41;00:08:03;1000000;0.1;0;-;-;-;3890.036;68.61887;1418.192;3622.307;
329;9;1;00:08:09;100;0.1;0;-;-;-;7.97615;0.7204458;7.975519;0.1002906;
330;9;2;00:08:10;125.8925;0.1;0;-;-;-;7.976486;0.9072934;7.975486;0.1263044;
331;9;3;00:08:11;158.4893;0.1;0;-;-;-;7.977136;1.134737;7.975571;0.157976;
332;9;4;00:08:13;199.5262;0.1;0;-;-;-;7.979996;1.446381;7.977453;0.2014265;
333;9;5;00:08:14;251.1886;0.1;0;-;-;-;7.980976;1.811701;7.976986;0.2523175;
334;9;6;00:08:17;316.2278;0.1;0;-;-;-;7.981124;2.276988;7.974823;0.3170937;
335;9;7;00:08:18;398.1072;0.1;0;-;-;-;7.987642;2.863642;7.977668;0.3990559;
336;9;8;00:08:20;501.1872;0.1;0;-;-;-;7.992982;3.616656;7.977063;0.5042022;
337;9;9;00:08:21;630.9573;0.1;0;-;-;-;8.005758;4.525069;7.980804;0.6316164;
338;9;10;00:08:22;794.3282;0.1;0;-;-;-;8.021585;5.683925;7.982145;0.7944621;
339;9;11;00:08:23;1000;0.1;0;-;-;-;8.044527;7.113123;7.982613;0.9961436;
340;9;12;00:08:25;1258.925;0.1;0;-;-;-;8.084252;8.93371;7.986179;1.255416;
341;9;13;00:08:26;1584.893;0.1;0;-;-;-;8.142939;11.16749;7.988754;1.577105;
342;9;14;00:08:27;1995.262;0.1;0;-;-;-;8.239566;13.93886;7.996938;1.984799;
343;9;15;00:08:28;2511.886;0.1;0;-;-;-;8.381967;17.31971;8.001916;2.495338;
344;9;16;00:08:29;3162.278;0.1;0;-;-;-;8.59518;21.32834;8.006508;3.12617;
345;9;17;00:08:31;3981.072;0.1;0;-;-;-;8.947514;26.13247;8.032882;3.940914;
346;9;18;00:08:32;5011.873;0.1;0;-;-;-;9.437099;31.57638;8.039869;4.941593;
347;9;19;00:08:33;6309.573;0.1;0;-;-;-;10.18989;37.62172;8.070987;6.22037;
348;9;20;00:08:34;7943.282;0.1;0;-;-;-;11.26333;43.94305;8.109937;7.81611;
349;9;21;00:08:35;10000;0.1;0;-;-;-;12.76041;50.24617;8.160159;9.810189;
350;9;22;00:08:37;12589.25;0.1;0;-;-;-;14.8141;56.28687;8.222348;12.32277;
351;9;23;00:08:38;15848.93;0.1;0;-;-;-;17.56778;61.77024;8.30971;15.47823;
352;9;24;00:08:39;19952.62;0.1;0;-;-;-;21.16297;66.47491;8.447215;19.40401;
353;9;25;00:08:40;25118.87;0.1;0;-;-;-;25.85945;70.57568;8.599863;24.38757;
354;9;26;00:08:41;31622.78;0.1;0;-;-;-;31.79356;73.86155;8.837326;30.54066;
355;9;27;00:08:43;39810.72;0.1;0;-;-;-;39.49092;76.71683;9.073599;38.43439;
356;9;28;00:08:44;50118.72;0.1;0;-;-;-;48.96741;78.719;9.579062;48.02134;
357;9;29;00:08:45;63095.73;0.1;0;-;-;-;60.94913;80.68367;9.866777;60.14519;
358;9;30;00:08:49;79432.83;0.1;0;-;-;-;76.27072;81.97598;10.64651;75.524;
359;9;31;00:08:50;100000;0.1;0;-;-;-;95.36678;83.0379;11.55969;94.6636;
360;9;32;00:08:51;125892.5;0.1;0;-;-;-;120.264;83.87791;12.82588;119.5782;
361;9;33;00:08:52;158489.3;0.1;0;-;-;-;150.8208;84.49323;14.47332;150.1248;
362;9;34;00:08:54;199526.2;0.1;0;-;-;-;191.497;85.18647;16.06917;190.8216;
363;9;35;00:08:55;251188.6;0.1;0;-;-;-;242.5372;85.40676;19.42277;241.7582;
364;9;36;00:08:56;316227.8;0.1;0;-;-;-;313.7837;85.92254;22.31171;312.9894;
365;9;37;00:08:57;398107.2;0.1;0;-;-;-;410.6019;85.91644;29.23956;409.5594;
366;9;38;00:08:58;501187.3;0.1;0;-;-;-;555.901;85.61371;42.51576;554.2728;
367;9;39;00:09:00;630957.3;0.1;0;-;-;-;806.196;84.8779;71.97623;802.9766;
368;9;40;00:09:03;794328.3;0.1;0;-;-;-;1350.532;82.72267;171.0751;1339.653;
369;9;41;00:09:04;1000000;0.1;0;-;-;-;3884.124;68.5974;1417.392;3616.272;
370;10;1;00:09:09;100;0.1;0;-;-;-;7.97793;0.7208623;7.977298;0.100371;
371;10;2;00:09:11;125.8925;0.1;0;-;-;-;7.977411;0.9105248;7.976404;0.1267689;
372;10;3;00:09:12;158.4893;0.1;0;-;-;-;7.978758;1.142055;7.977173;0.159027;
373;10;4;00:09:13;199.5262;0.1;0;-;-;-;7.979627;1.441681;7.977101;0.2007627;
374;10;5;00:09:14;251.1886;0.1;0;-;-;-;7.98135;1.817278;7.977335;0.2531058;
375;10;6;00:09:17;316.2278;0.1;0;-;-;-;7.980035;2.271741;7.973763;0.3163203;
376;10;7;00:09:19;398.1072;0.1;0;-;-;-;7.988647;2.859708;7.978699;0.3985584;
377;10;8;00:09:20;501.1872;0.1;0;-;-;-;7.994168;3.606409;7.978337;0.5028504;
378;10;9;00:09:21;630.9573;0.1;0;-;-;-;8.002398;4.525848;7.977446;0.6314598;
379;10;10;00:09:23;794.3282;0.1;0;-;-;-;8.020365;5.692703;7.98081;0.795564;
380;10;11;00:09:24;1000;0.1;0;-;-;-;8.044899;7.113256;7.98298;0.9962081;
381;10;12;00:09:25;1258.925;0.1;0;-;-;-;8.084318;8.965321;7.98555;1.259833;
382;10;13;00:09:26;1584.893;0.1;0;-;-;-;8.140154;11.15208;7.986446;1.574419;
383;10;14;00:09:28;1995.262;0.1;0;-;-;-;8.235806;13.94671;7.993018;1.984989;
384;10;15;00:09:29;2511.886;0.1;0;-;-;-;8.384855;17.29844;8.005599;2.493227;
385;10;16;00:09:30;3162.278;0.1;0;-;-;-;8.598322;21.3384;8.008886;3.128719;
386;10;17;00:09:31;3981.072;0.1;0;-;-;-;8.947471;26.16654;8.030499;3.945671;
387;10;18;00:09:32;5011.873;0.1;0;-;-;-;9.438198;31.59325;8.039351;4.944535;
388;10;19;00:09:34;6309.573;0.1;0;-;-;-;10.19795;37.63142;8.076318;6.226659;
389;10;20;00:09:35;7943.282;0.1;0;-;-;-;11.26232;43.94356;8.109138;7.815477;
390;10;21;00:09:36;10000;0.1;0;-;-;-;12.76165;50.26571;8.157607;9.813926;
391;10;22;00:09:37;12589.25;0.1;0;-;-;-;14.82911;56.30909;8.225895;12.33844;
392;10;23;00:09:38;15848.93;0.1;0;-;-;-;17.57232;61.74813;8.317834;15.47902;
393;10;24;00:09:40;19952.62;0.1;0;-;-;-;21.17162;66.48759;8.446371;19.41382;
394;10;25;00:09:41;25118.87;0.1;0;-;-;-;25.81908;70.45831;8.6363;24.33185;
395;10;26;00:09:42;31622.78;0.1;0;-;-;-;31.79837;73.87463;8.831694;30.5473;
396;10;27;00:09:43;39810.72;0.1;0;-;-;-;39.4537;76.70059;9.075924;38.3956;
397;10;28;00:09:44;50118.72;0.1;0;-;-;-;48.97536;78.98901;9.354178;48.07375;
398;10;29;00:09:46;63095.73;0.1;0;-;-;-;61.23101;80.44786;10.161;60.38204;
399;10;30;00:09:49;79432.83;0.1;0;-;-;-;76.26565;81.97817;10.64292;75.51939;
400;10;31;00:09:51;100000;0.1;0;-;-;-;95.73116;83.06189;11.56408;95.03014;
401;10;32;00:09:52;125892.5;0.1;0;-;-;-;119.8909;83.83624;12.87278;119.1978;
402;10;33;00:09:53;158489.3;0.1;0;-;-;-;151.3493;84.64073;14.13615;150.6877;
403;10;34;00:09:54;199526.2;0.1;0;-;-;-;191.4349;85.13675;16.2295;190.7457;
404;10;35;00:09:55;251188.6;0.1;0;-;-;-;243.653;85.58622;18.75132;242.9304;
405;10;36;00:09:57;316227.8;0.1;0;-;-;-;313.521;85.92905;22.25746;312.7299;
406;10;37;00:09:58;398107.2;0.1;0;-;-;-;410.7767;85.83934;29.80336;409.6941;
407;10;38;00:09:59;501187.3;0.1;0;-;-;-;555.5029;85.65545;42.08179;553.9067;
408;10;39;00:10:00;630957.3;0.1;0;-;-;-;805.131;84.86549;72.05473;801.9003;
409;10;40;00:10:03;794328.3;0.1;0;-;-;-;1350.595;82.76949;169.9883;1339.855;
410;10;41;00:10:04;1000000;0.1;0;-;-;-;3896.482;68.50814;1427.551;3625.558;
411;11;1;00:10:10;100;0.1;0;-;-;-;7.979477;0.7156646;7.978855;9.966668E-02;
412;11;2;00:10:11;125.8925;0.1;0;-;-;-;7.97999;0.9002981;7.979004;0.1253857;
413;11;3;00:10:12;158.4893;0.1;0;-;-;-;7.981797;1.15021;7.980188;0.1602234;
414;11;4;00:10:14;199.5262;0.1;0;-;-;-;7.982774;1.441805;7.980247;0.2008593;
415;11;5;00:10:15;251.1886;0.1;0;-;-;-;7.982486;1.810749;7.9785;0.2522327;
416;11;6;00:10:18;316.2278;0.1;0;-;-;-;7.987059;2.280394;7.980733;0.317804;
417;11;7;00:10:19;398.1072;0.1;0;-;-;-;7.989878;2.860019;7.979926;0.398663;
418;11;8;00:10:21;501.1872;0.1;0;-;-;-;7.99685;3.593113;7.98113;0.5011669;
419;11;9;00:10:22;630.9573;0.1;0;-;-;-;8.008319;4.516579;7.983449;0.6306354;
420;11;10;00:10:23;794.3282;0.1;0;-;-;-;8.024772;5.663838;7.985595;0.7919782;
421;11;11;00:10:24;1000;0.1;0;-;-;-;8.049897;7.12682;7.987704;0.9987182;
422;11;12;00:10:26;1258.925;0.1;0;-;-;-;8.086324;8.929258;7.988324;1.255118;
423;11;13;00:10:27;1584.893;0.1;0;-;-;-;8.149051;11.16765;7.994746;1.578311;
424;11;14;00:10:28;1995.262;0.1;0;-;-;-;8.242813;13.93953;8.000067;1.985674;
425;11;15;00:10:29;2511.886;0.1;0;-;-;-;8.385133;17.31862;8.004986;2.496129;
426;11;16;00:10:30;3162.278;0.1;0;-;-;-;8.602215;21.3458;8.012108;3.13117;
427;11;17;00:10:32;3981.072;0.1;0;-;-;-;8.945259;26.15313;8.029437;3.942816;
428;11;18;00:10:33;5011.873;0.1;0;-;-;-;9.43849;31.55536;8.042868;4.93937;
429;11;19;00:10:34;6309.573;0.1;0;-;-;-;10.18938;37.58847;8.074193;6.215374;
430;11;20;00:10:35;7943.282;0.1;0;-;-;-;11.26587;43.93962;8.112234;7.817387;
431;11;21;00:10:36;10000;0.1;0;-;-;-;12.77069;50.25727;8.164832;9.819674;
432;11;22;00:10:38;12589.25;0.1;0;-;-;-;14.81816;56.26683;8.228912;12.32327;
433;11;23;00:10:39;15848.93;0.1;0;-;-;-;17.57263;61.73317;8.322021;15.47712;
434;11;24;00:10:40;19952.62;0.1;0;-;-;-;21.18261;66.5154;8.441329;19.42799;
435;11;25;00:10:41;25118.87;0.1;0;-;-;-;25.87754;70.5746;8.606341;24.40447;
436;11;26;00:10:42;31622.78;0.1;0;-;-;-;31.80391;73.85386;8.844304;30.54942;
437;11;27;00:10:44;39810.72;0.1;0;-;-;-;39.29378;76.47281;9.191092;38.20373;
438;11;28;00:10:45;50118.72;0.1;0;-;-;-;48.95296;78.64972;9.634279;47.99555;
439;11;29;00:10:46;63095.73;0.1;0;-;-;-;61.17699;80.48267;10.11537;60.33493;
440;11;30;00:10:50;79432.83;0.1;0;-;-;-;76.37737;81.93714;10.71267;75.62236;
441;11;31;00:10:51;100000;0.1;0;-;-;-;95.56098;83.03366;11.59026;94.85551;
442;11;32;00:10:52;125892.5;0.1;0;-;-;-;119.8352;83.85516;12.82744;119.1467;
443;11;33;00:10:53;158489.3;0.1;0;-;-;-;150.832;84.50105;14.45389;150.1379;
444;11;34;00:10:55;199526.2;0.1;0;-;-;-;190.8313;85.01823;16.57159;190.1104;
445;11;35;00:10:56;251188.6;0.1;0;-;-;-;243.3004;85.53506;18.9408;242.562;
446;11;36;00:10:57;316227.8;0.1;0;-;-;-;313.2683;85.82642;22.79925;312.4376;
447;11;37;00:10:58;398107.2;0.1;0;-;-;-;410.4116;85.77891;30.2086;409.2983;
448;11;38;00:10:59;501187.3;0.1;0;-;-;-;555.3903;85.69576;41.68358;553.8239;
449;11;39;00:11:01;630957.3;0.1;0;-;-;-;804.6702;84.77992;73.21034;801.3328;
450;11;40;00:11:03;794328.3;0.1;0;-;-;-;1350.825;82.70745;171.4682;1339.898;
451;11;41;00:11:05;1000000;0.1;0;-;-;-;3888.729;68.55016;1422.057;3619.388;
452;12;1;00:11:10;100;0.1;0;-;-;-;7.983161;0.7192104;7.982532;0.1002067;
453;12;2;00:11:12;125.8925;0.1;0;-;-;-;7.984056;0.8987266;7.983073;0.1252306;
454;12;3;00:11:13;158.4893;0.1;0;-;-;-;7.984449;1.144429;7.982856;0.1594712;
455;12;4;00:11:14;199.5262;0.1;0;-;-;-;7.986367;1.454711;7.983793;0.202748;
456;12;5;00:11:15;251.1886;0.1;0;-;-;-;7.98703;1.812939;7.983032;0.2526814;
457;12;6;00:11:18;316.2278;0.1;0;-;-;-;7.990272;2.277973;7.983958;0.3175945;
458;12;7;00:11:20;398.1072;0.1;0;-;-;-;7.993319;2.848417;7.983443;0.3972181;
459;12;8;00:11:21;501.1872;0.1;0;-;-;-;8.0007;3.59156;7.984986;0.5011918;
460;12;9;00:11:22;630.9573;0.1;0;-;-;-;8.007529;4.507719;7.98276;0.6293389;
461;12;10;00:11:23;794.3282;0.1;0;-;-;-;8.026848;5.661438;7.987694;0.7918484;
462;12;11;00:11:25;1000;0.1;0;-;-;-;8.051066;7.116256;7.989048;0.9973903;
463;12;12;00:11:26;1258.925;0.1;0;-;-;-;8.090739;8.930828;7.992651;1.256022;
464;12;13;00:11:27;1584.893;0.1;0;-;-;-;8.149584;11.14781;7.995814;1.575647;
465;12;14;00:11:28;1995.262;0.1;0;-;-;-;8.24509;13.94981;8.001921;1.987659;
466;12;15;00:11:30;2511.886;0.1;0;-;-;-;8.384778;17.30917;8.005058;2.494703;
467;12;16;00:11:31;3162.278;0.1;0;-;-;-;8.614698;21.37537;8.022116;3.139855;
468;12;17;00:11:32;3981.072;0.1;0;-;-;-;8.95643;26.18515;8.037257;3.952233;
469;12;18;00:11:33;5011.873;0.1;0;-;-;-;9.445867;31.59748;8.045517;4.949146;
470;12;19;00:11:34;6309.573;0.1;0;-;-;-;10.20621;37.63192;8.082806;6.231773;
471;12;20;00:11:36;7943.282;0.1;0;-;-;-;11.27356;43.91803;8.120715;7.81966;
472;12;21;00:11:37;10000;0.1;0;-;-;-;12.77213;50.24776;8.167386;9.819429;
473;12;22;00:11:38;12589.25;0.1;0;-;-;-;14.80602;56.20333;8.235811;12.30405;
474;12;23;00:11:39;15848.93;0.1;0;-;-;-;17.57607;61.73783;8.322395;15.48083;
475;12;24;00:11:40;19952.62;0.1;0;-;-;-;21.17227;66.45837;8.456532;19.4101;
476;12;25;00:11:42;25118.87;0.1;0;-;-;-;25.86562;70.52258;8.624517;24.3854;
477;12;26;00:11:43;31622.78;0.1;0;-;-;-;31.788;73.85314;8.84026;30.53402;
478;12;27;00:11:44;39810.72;0.1;0;-;-;-;39.47577;76.69563;9.084327;38.41629;
479;12;28;00:11:45;50118.72;0.1;0;-;-;-;48.98189;78.77947;9.531194;48.04562;
480;12;29;00:11:46;63095.73;0.1;0;-;-;-;61.14976;80.5139;10.07801;60.31357;
481;12;30;00:11:50;79432.83;0.1;0;-;-;-;76.37009;81.93648;10.71252;75.61504;
482;12;31;00:11:51;100000;0.1;0;-;-;-;95.77606;83.06569;11.56319;95.07548;
483;12;32;00:11:53;125892.5;0.1;0;-;-;-;120.1459;83.91705;12.73169;119.4695;
484;12;33;00:11:54;158489.3;0.1;0;-;-;-;150.787;84.50724;14.43338;150.0946;
485;12;34;00:11:55;199526.2;0.1;0;-;-;-;191.167;85.10112;16.32522;190.4686;
486;12;35;00:11:56;251188.6;0.1;0;-;-;-;242.9263;85.43872;19.31884;242.1569;
487;12;36;00:11:57;316227.8;0.1;0;-;-;-;312.5028;85.67036;23.59234;311.611;
488;12;37;00:11:59;398107.2;0.1;0;-;-;-;410.8744;85.93565;29.12159;409.8411;
489;12;38;00:12:00;501187.3;0.1;0;-;-;-;556.3078;85.50924;43.55812;554.5999;
490;12;39;00:12:01;630957.3;0.1;0;-;-;-;803.2824;84.91386;71.21397;800.1195;
491;12;40;00:12:04;794328.3;0.1;0;-;-;-;1354.85;82.69724;172.2186;1343.86;
492;12;41;00:12:05;1000000;0.1;0;-;-;-;3905.575;68.59772;1425.199;3636.251;

File: iamend_ci/datos/marzo2023/bob_a/Exp_347_M02.csv
Exported SMaRT Impedance Data
Experiment start time : 17/3/2023 15:10:13

Result Number,Sweep Number,Point Number,Time,Frequency (Hz),AC Level (V),DC Level (V),Set Point ('C),Temperature ('C),Control ('C),Impedance Magnitude (Ohms),Impedance Phase Degrees ('),Impedance Real (Ohms),Impedance Imaginary (Ohms)
1;1;1;00:00:04;100;0.1;0;-;-;-;7.99203;0.7109569;7.991415;9.916686E-02;
2;1;2;00:00:06;125.8925;0.1;0;-;-;-;7.993426;0.8983469;7.992444;0.1253247;
3;1;3;00:00:07;158.4893;0.1;0;-;-;-;7.991601;1.134663;7.990035;0.1582522;
4;1;4;00:00:08;199.5262;0.1;0;-;-;-;7.994018;1.45223;7.99145;0.2025962;
5;1;5;00:00:09;251.1886;0.1;0;-;-;-;7.994182;1.802481;7.990227;0.2514492;
6;1;6;00:00:12;316.2278;0.1;0;-;-;-;7.996119;2.269007;7.98985;0.3165767;
7;1;7;00:00:14;398.1072;0.1;0;-;-;-;8.000195;2.845854;7.990328;0.3972024;
8;1;8;00:00:15;501.1872;0.1;0;-;-;-;8.006958;3.57426;7.991384;0.4991709;
9;1;9;00:00:16;630.9573;0.1;0;-;-;-;8.014133;4.507792;7.989343;0.629868;
10;1;10;00:00:17;794.3282;0.1;0;-;-;-;8.02933;5.664452;7.990123;0.7925138;
11;1;11;00:00:19;1000;0.1;0;-;-;-;8.051641;7.10517;7.989811;0.9959155;
12;1;12;00:00:20;1258.925;0.1;0;-;-;-;8.09049;8.921121;7.992618;1.254629;
13;1;13;00:00:21;1584.893;0.1;0;-;-;-;8.148561;11.16938;7.994217;1.578458;
14;1;14;00:00:22;1995.262;0.1;0;-;-;-;8.240208;13.94014;7.997517;1.985132;
15;1;15;00:00:24;2511.886;0.1;0;-;-;-;8.386232;17.32025;8.005964;2.496683;
16;1;16;00:00:25;3162.278;0.1;0;-;-;-;8.609326;21.41054;8.015185;3.142817;
17;1;17;00:00:26;3981.072;0.1;0;-;-;-;8.940436;26.20577;8.021484;3.948062;
18;1;18;00:00:27;5011.873;0.1;0;-;-;-;9.448127;31.69435;8.039062;4.96393;
19;1;19;00:00:28;6309.573;0.1;0;-;-;-;10.19639;37.73582;8.063727;6.240413;
20;1;20;00:00:30;7943.282;0.1;0;-;-;-;11.26373;44.05162;8.095396;7.831738;
21;1;21;00:00:31;10000;0.1;0;-;-;-;12.7835;50.48481;8.133924;9.861906;
22;1;22;00:00:32;12589.25;0.1;0;-;-;-;14.81595;56.45792;8.186544;12.3488;
23;1;23;00:00:33;15848.93;0.1;0;-;-;-;17.59571;61.96094;8.271276;15.53045;
24;1;24;00:00:34;19952.62;0.1;0;-;-;-;21.22821;66.79925;8.36294;19.51148;
25;1;25;00:00:36;25118.87;0.1;0;-;-;-;25.94561;70.91752;8.482377;24.51987;
26;1;26;00:00:37;31622.78;0.1;0;-;-;-;31.9373;74.207;8.692149;30.7317;
27;1;27;00:00:38;39810.72;0.1;0;-;-;-;39.48557;76.82219;9.001683;38.4458;
28;1;28;00:00:39;50118.72;0.1;0;-;-;-;49.28722;79.51176;8.971952;48.46374;
29;1;29;00:00:41;63095.73;0.1;0;-;-;-;61.5924;80.93815;9.700856;60.82365;
30;1;30;00:00:44;79432.83;0.1;0;-;-;-;76.93738;82.37354;10.21069;76.25681;
31;1;31;00:00:46;100000;0.1;0;-;-;-;96.36517;83.44876;10.9945;95.73592;
32;1;32;00:00:47;125892.5;0.1;0;-;-;-;121.5829;84.31261;12.04898;120.9844;
33;1;33;00:00:48;158489.3;0.1;0;-;-;-;153.1348;84.95975;13.45377;152.5427;
34;1;34;00:00:49;199526.2;0.1;0;-;-;-;193.9335;85.43997;15.41846;193.3197;
35;1;35;00:00:50;251188.6;0.1;0;-;-;-;247.5587;85.85524;17.8928;246.9113;
36;1;36;00:00:52;316227.8;0.1;0;-;-;-;318.5139;85.95544;22.46562;317.7206;
37;1;37;00:00:53;398107.2;0.1;0;-;-;-;418.4997;85.93323;29.67968;417.4459;
38;1;38;00:00:54;501187.3;0.1;0;-;-;-;571.8625;85.79138;41.96815;570.3205;
39;1;39;00:00:55;630957.3;0.1;0;-;-;-;831.4536;85.04663;71.79211;828.3483;
40;1;40;00:00:58;794328.3;0.1;0;-;-;-;1419.079;82.30476;190.0208;1406.299;
41;1;41;00:00:59;1000000;0.1;0;-;-;-;4414.425;64.75846;1882.467;3992.927;
42;2;1;00:01:05;100;0.1;0;-;-;-;7.975596;0.7166994;7.974972;9.976223E-02;
43;2;2;00:01:06;125.8925;0.1;0;-;-;-;7.975648;0.9067141;7.974649;0.1262105;
44;2;3;00:01:07;158.4893;0.1;0;-;-;-;7.97655;1.139589;7.974972;0.1586397;
45;2;4;00:01:09;199.5262;0.1;0;-;-;-;7.977645;1.450957;7.975088;0.2020041;
46;2;5;00:01:10;251.1886;0.1;0;-;-;-;7.979172;1.803284;7.97522;0.2510889;
47;2;6;00:01:13;316.2278;0.1;0;-;-;-;7.982961;2.250409;7.976804;0.3134664;
48;2;7;00:01:14;398.1072;0.1;0;-;-;-;7.983499;2.867108;7.973505;0.3993312;
49;2;8;00:01:15;501.1872;0.1;0;-;-;-;7.989663;3.586349;7.974017;0.4997752;
50;2;9;00:01:17;630.9573;0.1;0;-;-;-;7.999774;4.528603;7.9748;0.6316361;
51;2;10;00:01:18;794.3282;0.1;0;-;-;-;8.017204;5.678661;7.977859;0.7932953;
52;2;11;00:01:19;1000;0.1;0;-;-;-;8.036322;7.131421;7.974153;0.9976742;
53;2;12;00:01:20;1258.925;0.1;0;-;-;-;8.076545;8.946433;7.978287;1.255991;
54;2;13;00:01:22;1584.893;0.1;0;-;-;-;8.136335;11.18654;7.981751;1.578481;
55;2;14;00:01:23;1995.262;0.1;0;-;-;-;8.22905;13.96469;7.985837;1.985866;
56;2;15;00:01:24;2511.886;0.1;0;-;-;-;8.371414;17.34077;7.990925;2.495134;
57;2;16;00:01:25;3162.278;0.1;0;-;-;-;8.585748;21.39143;7.994279;3.131544;
58;2;17;00:01:26;3981.072;0.1;0;-;-;-;8.926615;26.23178;8.007293;3.945595;
59;2;18;00:01:28;5011.873;0.1;0;-;-;-;9.435996;31.70685;8.027658;4.959307;
60;2;19;00:01:29;6309.573;0.1;0;-;-;-;10.1815;37.78579;8.046509;6.238313;
61;2;20;00:01:30;7943.282;0.1;0;-;-;-;11.25306;44.12263;8.078027;7.83434;
62;2;21;00:01:31;10000;0.1;0;-;-;-;12.7703;50.50039;8.122844;9.853931;
63;2;22;00:01:32;12589.25;0.1;0;-;-;-;14.81429;56.48866;8.179;12.3518;
64;2;23;00:01:34;15848.93;0.1;0;-;-;-;17.58692;62.0228;8.250384;15.53162;
65;2;24;00:01:35;19952.62;0.1;0;-;-;-;21.19993;66.81245;8.347311;19.48742;
66;2;25;00:01:36;25118.87;0.1;0;-;-;-;25.89057;70.82772;8.502723;24.45455;
67;2;26;00:01:37;31622.78;0.1;0;-;-;-;31.9297;74.23019;8.677639;30.7279;
68;2;27;00:01:38;39810.72;0.1;0;-;-;-;39.70693;77.09767;8.866157;38.70441;
69;2;28;00:01:40;50118.72;0.1;0;-;-;-;49.28333;79.66315;8.843159;48.48345;
70;2;29;00:01:41;63095.73;0.1;0;-;-;-;61.53637;81.00574;9.620327;60.77971;
71;2;30;00:01:45;79432.83;0.1;0;-;-;-;76.93483;82.3812;10.20017;76.25565;
72;2;31;00:01:46;100000;0.1;0;-;-;-;96.89284;83.50573;10.95898;96.27109;
73;2;32;00:01:47;125892.5;0.1;0;-;-;-;121.7792;84.35726;11.97402;121.1891;
74;2;33;00:01:48;158489.3;0.1;0;-;-;-;153.3771;85.02625;13.29777;152.7996;
75;2;34;00:01:50;199526.2;0.1;0;-;-;-;194.2772;85.51086;15.20615;193.6812;
76;2;35;00:01:51;251188.6;0.1;0;-;-;-;247.6438;85.94016;17.53283;247.0223;
77;2;36;00:01:52;316227.8;0.1;0;-;-;-;318.7027;86.03378;22.04424;317.9394;
78;2;37;00:01:53;398107.2;0.1;0;-;-;-;418.6683;85.91477;29.82615;417.6046;
79;2;38;00:01:54;501187.3;0.1;0;-;-;-;570.2158;85.82146;41.54869;568.7001;
80;2;39;00:01:55;630957.3;0.1;0;-;-;-;831.5113;85.06769;71.49258;828.4321;
81;2;40;00:01:58;794328.3;0.1;0;-;-;-;1417.794;82.33572;189.0894;1405.128;
82;2;41;00:01:59;1000000;0.1;0;-;-;-;4397.172;64.59435;1886.494;3971.934;
83;3;1;00:02:05;100;0.1;0;-;-;-;7.965505;0.706346;7.9649;9.819674E-02;
84;3;2;00:02:06;125.8925;0.1;0;-;-;-;7.965534;0.9091734;7.964531;0.1263923;
85;3;3;00:02:08;158.4893;0.1;0;-;-;-;7.965547;1.124191;7.964014;0.1562806;
86;3;4;00:02:09;199.5262;0.1;0;-;-;-;7.96546;1.450215;7.962908;0.2015923;
87;3;5;00:02:10;251.1886;0.1;0;-;-;-;7.968087;1.804959;7.964133;0.250973;
88;3;6;00:02:13;316.2278;0.1;0;-;-;-;7.970679;2.280101;7.964369;0.3171115;
89;3;7;00:02:14;398.1072;0.1;0;-;-;-;7.97347;2.839894;7.963677;0.3950471;
90;3;8;00:02:16;501.1872;0.1;0;-;-;-;7.979778;3.597227;7.964056;0.5006689;
91;3;9;00:02:17;630.9573;0.1;0;-;-;-;7.991802;4.52012;7.966946;0.6298271;
92;3;10;00:02:18;794.3282;0.1;0;-;-;-;8.004762;5.669975;7.965598;0.7908566;
93;3;11;00:02:20;1000;0.1;0;-;-;-;8.027028;7.138917;7.964801;0.9975625;
94;3;12;00:02:21;1258.925;0.1;0;-;-;-;8.069632;8.944646;7.971497;1.254667;
95;3;13;00:02:22;1584.893;0.1;0;-;-;-;8.125167;11.20528;7.970279;1.57892;
96;3;14;00:02:23;1995.262;0.1;0;-;-;-;8.222775;13.9925;7.978784;1.988225;
97;3;15;00:02:25;2511.886;0.1;0;-;-;-;8.364186;17.36132;7.983131;2.495844;
98;3;16;00:02:26;3162.278;0.1;0;-;-;-;8.58672;21.44942;7.99201;3.139989;
99;3;17;00:02:27;3981.072;0.1;0;-;-;-;8.920225;26.21739;8.002551;3.94076;
100;3;18;00:02:28;5011.873;0.1;0;-;-;-;9.409236;31.69219;8.006157;4.943194;
101;3;19;00:02:29;6309.573;0.1;0;-;-;-;10.1699;37.80679;8.035061;6.234155;
102;3;20;00:02:31;7943.282;0.1;0;-;-;-;11.24813;44.1719;8.067751;7.837848;
103;3;21;00:02:32;10000;0.1;0;-;-;-;12.74926;50.48901;8.111416;9.836087;
104;3;22;00:02:33;12589.25;0.1;0;-;-;-;14.82244;56.52407;8.175863;12.36366;
105;3;23;00:02:34;15848.93;0.1;0;-;-;-;17.57692;62.05027;8.238248;15.52674;
106;3;24;00:02:35;19952.62;0.1;0;-;-;-;21.21206;66.82185;8.348886;19.49993;
107;3;25;00:02:37;25118.87;0.1;0;-;-;-;25.92532;70.9119;8.478148;24.49986;
108;3;26;00:02:38;31622.78;0.1;0;-;-;-;31.92819;74.22915;8.677797;30.7263;
109;3;27;00:02:39;39810.72;0.1;0;-;-;-;39.51608;76.93394;8.933582;38.493;
110;3;28;00:02:40;50118.72;0.1;0;-;-;-;49.29517;79.45481;9.021565;48.46261;
111;3;29;00:02:41;63095.73;0.1;0;-;-;-;61.58583;80.96564;9.670633;60.82182;
112;3;30;00:02:45;79432.83;0.1;0;-;-;-;76.93163;82.3952;10.18111;76.25497;
113;3;31;00:02:46;100000;0.1;0;-;-;-;96.76781;83.49847;10.95702;96.14548;
114;3;32;00:02:48;125892.5;0.1;0;-;-;-;121.6162;84.33829;11.99804;121.0229;
115;3;33;00:02:49;158489.3;0.1;0;-;-;-;153.4043;85.01779;13.32266;152.8247;
116;3;34;00:02:50;199526.2;0.1;0;-;-;-;193.4559;85.35475;15.66729;192.8204;
117;3;35;00:02:51;251188.6;0.1;0;-;-;-;246.9831;85.77414;18.19984;246.3117;
118;3;36;00:02:52;316227.8;0.1;0;-;-;-;319.5123;86.13331;21.54652;318.785;
119;3;37;00:02:54;398107.2;0.1;0;-;-;-;419.277;85.98466;29.35931;418.2478;
120;3;38;00:02:55;501187.3;0.1;0;-;-;-;569.9036;85.62717;43.45309;568.2446;
121;3;39;00:02:56;630957.3;0.1;0;-;-;-;831.5478;85.07642;71.36949;828.4794;
122;3;40;00:02:59;794328.3;0.1;0;-;-;-;1416.213;82.35359;188.4406;1403.62;
123;3;41;00:03:00;1000000;0.1;0;-;-;-;4378.794;64.67258;1873.208;3957.895;
124;4;1;00:03:06;100;0.1;0;-;-;-;7.96096;0.714315;7.960342;9.924789E-02;
125;4;2;00:03:07;125.8925;0.1;0;-;-;-;7.960291;0.9103337;7.959286;0.1264703;
126;4;3;00:03:08;158.4893;0.1;0;-;-;-;7.960363;1.148287;7.958765;0.159526;
127;4;4;00:03:09;199.5262;0.1;0;-;-;-;7.962153;1.432375;7.959665;0.1990303;
128;4;5;00:03:11;251.1886;0.1;0;-;-;-;7.962839;1.807681;7.958876;0.2511857;
129;4;6;00:03:14;316.2278;0.1;0;-;-;-;7.967182;2.275269;7.960901;0.316301;
130;4;7;00:03:15;398.1072;0.1;0;-;-;-;7.969374;2.846529;7.95954;0.3957658;
131;4;8;00:03:16;501.1872;0.1;0;-;-;-;7.977856;3.605477;7.962065;0.5016947;
132;4;9;00:03:18;630.9573;0.1;0;-;-;-;7.984353;4.529219;7.959419;0.6305041;
133;4;10;00:03:19;794.3282;0.1;0;-;-;-;8.000644;5.684629;7.961298;0.792486;
134;4;11;00:03:20;1000;0.1;0;-;-;-;8.024639;7.132577;7.96254;0.9963846;
135;4;12;00:03:21;1258.925;0.1;0;-;-;-;8.062873;8.940137;7.964919;1.25299;
136;4;13;00:03:23;1584.893;0.1;0;-;-;-;8.126572;11.22009;7.971248;1.581254;
137;4;14;00:03:24;1995.262;0.1;0;-;-;-;8.21505;13.99021;7.971367;1.986038;
138;4;15;00:03:25;2511.886;0.1;0;-;-;-;8.361251;17.37638;7.979673;2.497066;
139;4;16;00:03:26;3162.278;0.1;0;-;-;-;8.588003;21.49454;7.990729;3.146752;
140;4;17;00:03:27;3981.072;0.1;0;-;-;-;8.915387;26.30398;7.992249;3.950706;
141;4;18;00:03:29;5011.873;0.1;0;-;-;-;9.424851;31.79044;8.010942;4.965143;
142;4;19;00:03:30;6309.573;0.1;0;-;-;-;10.17438;37.84013;8.034965;6.241575;
143;4;20;00:03:31;7943.282;0.1;0;-;-;-;11.24549;44.17479;8.065461;7.836414;
144;4;21;00:03:32;10000;0.1;0;-;-;-;12.74644;50.49601;8.108423;9.834903;
145;4;22;00:03:33;12589.25;0.1;0;-;-;-;14.80357;56.53929;8.162176;12.35009;
146;4;23;00:03:35;15848.93;0.1;0;-;-;-;17.57389;62.07333;8.230577;15.52737;
147;4;24;00:03:36;19952.62;0.1;0;-;-;-;21.2066;66.86214;8.333032;19.50079;
148;4;25;00:03:37;25118.87;0.1;0;-;-;-;25.9298;70.93483;8.469806;24.50749;
149;4;26;00:03:38;31622.78;0.1;0;-;-;-;31.92378;74.25822;8.661002;30.72645;
150;4;27;00:03:39;39810.72;0.1;0;-;-;-;39.66555;77.12759;8.836731;38.6687;
151;4;28;00:03:41;50118.72;0.1;0;-;-;-;49.26997;79.33071;9.121854;48.4182;
152;4;29;00:03:42;63095.73;0.1;0;-;-;-;61.52416;81.04927;9.572257;60.77494;
153;4;30;00:03:46;79432.83;0.1;0;-;-;-;77.04486;82.37917;10.21746;76.36435;
154;4;31;00:03:47;100000;0.1;0;-;-;-;96.56686;83.46777;10.98569;95.93994;
155;4;32;00:03:48;125892.5;0.1;0;-;-;-;121.6507;84.31313;12.05463;121.0519;
156;4;33;00:03:49;158489.3;0.1;0;-;-;-;153.0258;84.95567;13.45506;152.4332;
157;4;34;00:03:51;199526.2;0.1;0;-;-;-;193.4224;85.36592;15.62701;192.7901;
158;4;35;00:03:52;251188.6;0.1;0;-;-;-;247.6729;85.86922;17.84079;247.0295;
159;4;36;00:03:53;316227.8;0.1;0;-;-;-;318.4752;85.97949;22.32952;317.6914;
160;4;37;00:03:54;398107.2;0.1;0;-;-;-;419.3512;86.08997;28.59563;418.3751;
161;4;38;00:03:55;501187.3;0.1;0;-;-;-;569.3711;85.63238;43.36096;567.7176;
162;4;39;00:03:56;630957.3;0.1;0;-;-;-;830.8708;85.0269;72.02671;827.743;
163;4;40;00:03:59;794328.3;0.1;0;-;-;-;1415.709;82.32025;189.19;1403.011;
164;4;41;00:04:00;1000000;0.1;0;-;-;-;4374.999;64.65147;1873.041;3953.774;
165;5;1;00:04:06;100;0.1;0;-;-;-;7.956692;0.7164245;7.95607;9.948759E-02;
166;5;2;00:04:07;125.8925;0.1;0;-;-;-;7.955786;0.9063877;7.95479;0.1258509;
167;5;3;00:04:09;158.4893;0.1;0;-;-;-;7.957049;1.151638;7.955441;0.1599249;
168;5;4;00:04:10;199.5262;0.1;0;-;-;-;7.957987;1.461108;7.9554;0.2029157;
169;5;5;00:04:11;251.1886;0.1;0;-;-;-;7.957232;1.812129;7.953253;0.2516263;
170;5;6;00:04:14;316.2278;0.1;0;-;-;-;7.961119;2.282952;7.9548;0.317127;
171;5;7;00:04:15;398.1072;0.1;0;-;-;-;7.965138;2.858858;7.955225;0.3972674;
172;5;8;00:04:17;501.1872;0.1;0;-;-;-;7.973384;3.591539;7.957725;0.4994777;
173;5;9;00:04:18;630.9573;0.1;0;-;-;-;7.979868;4.517503;7.955077;0.6285233;
174;5;10;00:04:19;794.3282;0.1;0;-;-;-;7.995885;5.677701;7.956658;0.7910525;
175;5;11;00:04:21;1000;0.1;0;-;-;-;8.019741;7.135821;7.957623;0.9962268;
176;5;12;00:04:22;1258.925;0.1;0;-;-;-;8.061181;8.965245;7.962698;1.256216;
177;5;13;00:04:23;1584.893;0.1;0;-;-;-;8.116022;11.19089;7.961704;1.575144;
178;5;14;00:04:24;1995.262;0.1;0;-;-;-;8.211704;13.99531;7.967945;1.985938;
179;5;15;00:04:25;2511.886;0.1;0;-;-;-;8.354895;17.39065;7.972985;2.497153;
180;5;16;00:04:27;3162.278;0.1;0;-;-;-;8.574798;21.4815;7.979157;3.140097;
181;5;17;00:04:28;3981.072;0.1;0;-;-;-;8.911617;26.23346;7.993725;3.939199;
182;5;18;00:04:29;5011.873;0.1;0;-;-;-;9.41489;31.76734;8.004474;4.956668;
183;5;19;00:04:30;6309.573;0.1;0;-;-;-;10.17044;37.85888;8.029816;6.241788;
184;5;20;00:04:31;7943.282;0.1;0;-;-;-;11.23866;44.19382;8.057958;7.834328;
185;5;21;00:04:33;10000;0.1;0;-;-;-;12.75682;50.5552;8.104851;9.85129;
186;5;22;00:04:34;12589.25;0.1;0;-;-;-;14.80459;56.55412;8.159539;12.35305;
187;5;23;00:04:35;15848.93;0.1;0;-;-;-;17.57636;62.07089;8.232396;15.5292;
188;5;24;00:04:36;19952.62;0.1;0;-;-;-;21.20109;66.87058;8.327988;19.49694;
189;5;25;00:04:37;25118.87;0.1;0;-;-;-;25.93252;70.96162;8.45923;24.51402;
190;5;26;00:04:39;31622.78;0.1;0;-;-;-;31.91417;74.26201;8.656368;30.71777;
191;5;27;00:04:40;39810.72;0.1;0;-;-;-;39.63336;77.07964;8.861894;38.62991;
192;5;28;00:04:41;50118.72;0.1;0;-;-;-;49.2695;79.50534;8.974152;48.44531;
193;5;29;00:04:42;63095.73;0.1;0;-;-;-;61.59544;80.93228;9.707567;60.82566;
194;5;30;00:04:46;79432.83;0.1;0;-;-;-;76.93995;82.41205;10.15978;76.2662;
195;5;31;00:04:47;100000;0.1;0;-;-;-;96.66611;83.50103;10.94121;96.04491;
196;5;32;00:04:49;125892.5;0.1;0;-;-;-;121.6515;84.35786;11.96017;121.0621;
197;5;33;00:04:50;158489.3;0.1;0;-;-;-;153.4584;85.03647;13.27752;152.883;
198;5;34;00:04:51;199526.2;0.1;0;-;-;-;194.4363;85.57433;15.00387;193.8566;
199;5;35;00:04:52;251188.6;0.1;0;-;-;-;247.587;85.88078;17.78478;246.9474;
200;5;36;00:04:53;316227.8;0.1;0;-;-;-;319.4733;86.09247;21.77108;318.7306;
201;5;37;00:04:55;398107.2;0.1;0;-;-;-;419.6584;86.06097;28.82848;418.667;
202;5;38;00:04:56;501187.3;0.1;0;-;-;-;569.6635;85.7484;42.23298;568.0958;
203;5;39;00:04:57;630957.3;0.1;0;-;-;-;831.1318;85.08183;71.25553;828.0717;
204;5;40;00:05:00;794328.3;0.1;0;-;-;-;1415.811;82.35983;188.2343;1403.242;
205;5;41;00:05:01;1000000;0.1;0;-;-;-;4362.53;64.73229;1862.14;3945.137;
206;6;1;00:05:07;100;0.1;0;-;-;-;7.952246;0.7211792;7.951616;0.1000919;
207;6;2;00:05:08;125.8925;0.1;0;-;-;-;7.951288;0.9057394;7.950295;0.1256898;
208;6;3;00:05:09;158.4893;0.1;0;-;-;-;7.952451;1.143209;7.950868;0.1586627;
209;6;4;00:05:10;199.5262;0.1;0;-;-;-;7.953792;1.458916;7.951213;0.2025046;
210;6;5;00:05:12;251.1886;0.1;0;-;-;-;7.956157;1.809509;7.95219;0.2512287;
211;6;6;00:05:15;316.2278;0.1;0;-;-;-;7.958015;2.26412;7.951802;0.3143898;
212;6;7;00:05:16;398.1072;0.1;0;-;-;-;7.96281;2.868122;7.952836;0.3984372;
213;6;8;00:05:17;501.1872;0.1;0;-;-;-;7.96977;3.60041;7.954041;0.5004828;
214;6;9;00:05:18;630.9573;0.1;0;-;-;-;7.979118;4.534842;7.954139;0.6308712;
215;6;10;00:05:20;794.3282;0.1;0;-;-;-;7.993918;5.688294;7.954555;0.7923287;
216;6;11;00:05:21;1000;0.1;0;-;-;-;8.018436;7.149245;7.956096;0.997929;
217;6;12;00:05:22;1258.925;0.1;0;-;-;-;8.053434;8.958109;7.955203;1.254019;
218;6;13;00:05:23;1584.893;0.1;0;-;-;-;8.114786;11.22107;7.959661;1.579097;
219;6;14;00:05:25;1995.262;0.1;0;-;-;-;8.208815;13.98814;7.965388;1.984243;
220;6;15;00:05:26;2511.886;0.1;0;-;-;-;8.354273;17.40591;7.971726;2.49909;
221;6;16;00:05:27;3162.278;0.1;0;-;-;-;8.581218;21.49985;7.984125;3.145005;
222;6;17;00:05:28;3981.072;0.1;0;-;-;-;8.909333;26.23886;7.991304;3.938943;
223;6;18;00:05:29;5011.873;0.1;0;-;-;-;9.420189;31.79937;8.006206;4.963934;
224;6;19;00:05:31;6309.573;0.1;0;-;-;-;10.156;37.80406;8.024374;6.225252;
225;6;20;00:05:32;7943.282;0.1;0;-;-;-;11.23738;44.22277;8.053085;7.837509;
226;6;21;00:05:33;10000;0.1;0;-;-;-;12.7332;50.52886;8.09436;9.829323;
227;6;22;00:05:34;12589.25;0.1;0;-;-;-;14.79782;56.59807;8.146332;12.35365;
228;6;23;00:05:36;15848.93;0.1;0;-;-;-;17.57039;62.04875;8.235599;15.52074;
229;6;24;00:05:37;19952.62;0.1;0;-;-;-;21.20197;66.85737;8.332832;19.49583;
230;6;25;00:05:38;25118.87;0.1;0;-;-;-;25.87298;70.85928;8.483484;24.44262;
231;6;26;00:05:39;31622.78;0.1;0;-;-;-;31.90724;74.24148;8.665489;30.708;
232;6;27;00:05:40;39810.72;0.1;0;-;-;-;39.54048;77.00433;8.891771;38.52773;
233;6;28;00:05:42;50118.72;0.1;0;-;-;-;49.27623;78.92369;9.466773;48.35832;
234;6;29;00:05:43;63095.73;0.1;0;-;-;-;61.55481;80.98656;9.643579;60.7947;
235;6;30;00:05:47;79432.83;0.1;0;-;-;-;76.98088;82.40737;10.17142;76.30595;
236;6;31;00:05:48;100000;0.1;0;-;-;-;96.49051;83.47972;10.957;95.86638;
237;6;32;00:05:49;125892.5;0.1;0;-;-;-;121.8139;84.34174;12.01027;121.2204;
238;6;33;00:05:50;158489.3;0.1;0;-;-;-;153.2738;85.03148;13.27485;152.6978;
239;6;34;00:05:51;199526.2;0.1;0;-;-;-;193.4154;85.35204;15.67316;192.7794;
240;6;35;00:05:52;251188.6;0.1;0;-;-;-;246.827;85.78405;18.14575;246.1591;
241;6;36;00:05:54;316227.8;0.1;0;-;-;-;319.7189;86.18131;21.29316;319.009;
242;6;37;00:05:55;398107.2;0.1;0;-;-;-;419.7867;86.07655;28.72346;418.8029;
243;6;38;00:05:56;501187.3;0.1;0;-;-;-;570.2819;85.74451;42.31745;568.7097;
244;6;39;00:05:57;630957.3;0.1;0;-;-;-;830.9534;85.0767;71.31445;827.8876;
245;6;40;00:06:00;794328.3;0.1;0;-;-;-;1413.029;82.23319;190.9593;1400.066;
246;6;41;00:06:01;1000000;0.1;0;-;-;-;4358.063;64.74026;1859.684;3941.356;
247;7;1;00:06:07;100;0.1;0;-;-;-;7.950039;0.71528;7.94942;9.924562E-02;
248;7;2;00:06:08;125.8925;0.1;0;-;-;-;7.950046;0.9124691;7.949038;0.1266038;
249;7;3;00:06:09;158.4893;0.1;0;-;-;-;7.950826;1.141847;7.949247;0.1584413;
250;7;4;00:06:11;199.5262;0.1;0;-;-;-;7.9523;1.445951;7.949768;0.2006676;
251;7;5;00:06:12;251.1886;0.1;0;-;-;-;7.953775;1.814737;7.949786;0.2518788;
252;7;6;00:06:15;316.2278;0.1;0;-;-;-;7.956137;2.265996;7.949916;0.3145759;
253;7;7;00:06:16;398.1072;0.1;0;-;-;-;7.960502;2.869915;7.950518;0.3985705;
254;7;8;00:06:17;501.1872;0.1;0;-;-;-;7.967875;3.608584;7.952077;0.5014983;
255;7;9;00:06:19;630.9573;0.1;0;-;-;-;7.973631;4.509955;7.948942;0.626985;
256;7;10;00:06:20;794.3282;0.1;0;-;-;-;7.990876;5.682922;7.951602;0.7912815;
257;7;11;00:06:21;1000;0.1;0;-;-;-;8.016368;7.123577;7.954489;0.994108;
258;7;12;00:06:22;1258.925;0.1;0;-;-;-;8.054643;8.965575;7.956232;1.255243;
259;7;13;00:06:24;1584.893;0.1;0;-;-;-;8.115174;11.22962;7.959806;1.580361;
260;7;14;00:06:25;1995.262;0.1;0;-;-;-;8.205868;13.99638;7.962244;1.984676;
261;7;15;00:06:26;2511.886;0.1;0;-;-;-;8.351398;17.40801;7.968892;2.498522;
262;7;16;00:06:27;3162.278;0.1;0;-;-;-;8.56733;21.46823;7.972935;3.135517;
263;7;17;00:06:29;3981.072;0.1;0;-;-;-;8.902187;26.23471;7.98518;3.935206;
264;7;18;00:06:30;5011.873;0.1;0;-;-;-;9.433144;31.83814;8.013849;4.976185;
265;7;19;00:06:31;6309.573;0.1;0;-;-;-;10.15422;37.81293;8.022004;6.225402;
266;7;20;00:06:32;7943.282;0.1;0;-;-;-;11.23438;44.19323;8.054975;7.831267;
267;7;21;00:06:33;10000;0.1;0;-;-;-;12.73677;50.52456;8.097371;9.831474;
268;7;22;00:06:35;12589.25;0.1;0;-;-;-;14.79792;56.5565;8.155352;12.34783;
269;7;23;00:06:36;15848.93;0.1;0;-;-;-;17.57946;62.1005;8.225819;15.53619;
270;7;24;00:06:37;19952.62;0.1;0;-;-;-;21.20736;66.84467;8.339274;19.49894;
271;7;25;00:06:38;25118.87;0.1;0;-;-;-;25.93005;70.94741;8.464505;24.50958;
272;7;26;00:06:39;31622.78;0.1;0;-;-;-;31.9284;74.27748;8.651927;30.7338;
273;7;27;00:06:41;39810.72;0.1;0;-;-;-;39.58391;77.04234;8.875947;38.57595;
274;7;28;00:06:42;50118.72;0.1;0;-;-;-;49.27184;79.45616;9.016157;48.43989;
275;7;29;00:06:43;63095.73;0.1;0;-;-;-;61.47599;81.05087;9.563065;60.72763;
276;7;30;00:06:47;79432.83;0.1;0;-;-;-;76.90681;82.40004;10.17138;76.23123;
277;7;31;00:06:48;100000;0.1;0;-;-;-;96.70749;83.4799;10.98133;96.08199;
278;7;32;00:06:49;125892.5;0.1;0;-;-;-;121.7863;84.33549;12.02076;121.1916;
279;7;33;00:06:50;158489.3;0.1;0;-;-;-;152.9498;84.91662;13.55222;152.3482;
280;7;34;00:06:52;199526.2;0.1;0;-;-;-;193.4413;85.37406;15.60112;192.8111;
281;7;35;00:06:53;251188.6;0.1;0;-;-;-;247.2058;85.7951;18.12609;246.5403;
282;7;36;00:06:54;316227.8;0.1;0;-;-;-;318.524;86.0091;22.16876;317.7516;
283;7;37;00:06:55;398107.2;0.1;0;-;-;-;418.6595;85.99448;29.24458;417.6369;
284;7;38;00:06:56;501187.3;0.1;0;-;-;-;569.2311;85.80339;41.65603;567.7048;
285;7;39;00:06:58;630957.3;0.1;0;-;-;-;830.2415;85.00764;72.25021;827.0918;
286;7;40;00:07:00;794328.3;0.1;0;-;-;-;1413.915;82.28923;189.7089;1401.13;
287;7;41;00:07:01;1000000;0.1;0;-;-;-;4373.808;64.8225;1860.723;3958.271;
288;8;1;00:07:07;100;0.1;0;-;-;-;7.948262;0.7182186;7.947638;9.963106E-02;
289;8;2;00:07:09;125.8925;0.1;0;-;-;-;7.949455;0.908538;7.948456;0.126049;
290;8;3;00:07:10;158.4893;0.1;0;-;-;-;7.948022;1.148568;7.946425;0.1593177;
291;8;4;00:07:11;199.5262;0.1;0;-;-;-;7.950884;1.455901;7.948317;0.2020123;
292;8;5;00:07:12;251.1886;0.1;0;-;-;-;7.951736;1.80993;7.947769;0.2511474;
293;8;6;00:07:15;316.2278;0.1;0;-;-;-;7.952785;2.272354;7.946531;0.3153252;
294;8;7;00:07:17;398.1072;0.1;0;-;-;-;7.95716;2.833938;7.947429;0.3934129;
295;8;8;00:07:18;501.1872;0.1;0;-;-;-;7.962648;3.593135;7.946996;0.4990265;
296;8;9;00:07:19;630.9573;0.1;0;-;-;-;7.975408;4.540595;7.950377;0.6313762;
297;8;10;00:07:20;794.3282;0.1;0;-;-;-;7.988129;5.681999;7.948881;0.7908815;
298;8;11;00:07:22;1000;0.1;0;-;-;-;8.01226;7.142798;7.95008;0.9962658;
299;8;12;00:07:23;1258.925;0.1;0;-;-;-;8.052501;8.959936;7.95424;1.254127;
300;8;13;00:07:24;1584.893;0.1;0;-;-;-;8.109056;11.21672;7.95416;1.577378;
301;8;14;00:07:25;1995.262;0.1;0;-;-;-;8.204381;14.00747;7.960417;1.985856;
302;8;15;00:07:27;2511.886;0.1;0;-;-;-;8.347719;17.39941;7.965756;2.496225;
303;8;16;00:07:28;3162.278;0.1;0;-;-;-;8.573297;21.48036;7.977822;3.139388;
304;8;17;00:07:29;3981.072;0.1;0;-;-;-;8.904744;26.26567;7.985345;3.94065;
305;8;18;00:07:30;5011.873;0.1;0;-;-;-;9.405676;31.73817;7.99916;4.947746;
306;8;19;00:07:31;6309.573;0.1;0;-;-;-;10.16821;37.87573;8.026218;6.24278;
307;8;20;00:07:33;7943.282;0.1;0;-;-;-;11.24352;44.21264;8.058872;7.840369;
308;8;21;00:07:34;10000;0.1;0;-;-;-;12.73066;50.51395;8.095308;9.825263;
309;8;22;00:07:35;12589.25;0.1;0;-;-;-;14.81838;56.63779;8.149074;12.37647;
310;8;23;00:07:36;15848.93;0.1;0;-;-;-;17.57899;62.05674;8.237467;15.5295;
311;8;24;00:07:37;19952.62;0.1;0;-;-;-;21.20959;66.86682;8.332612;19.50422;
312;8;25;00:07:38;25118.87;0.1;0;-;-;-;25.8879;70.89828;8.471725;24.46249;
313;8;26;00:07:40;31622.78;0.1;0;-;-;-;31.91829;74.25627;8.660557;30.72087;
314;8;27;00:07:41;39810.72;0.1;0;-;-;-;39.51698;76.9314;8.935494;38.49349;
315;8;28;00:07:42;50118.72;0.1;0;-;-;-;49.30561;78.76765;9.604167;48.36118;
316;8;29;00:07:43;63095.73;0.1;0;-;-;-;61.50954;81.02141;9.599533;60.75584;
317;8;30;00:07:47;79432.83;0.1;0;-;-;-;77.04875;82.37962;10.21737;76.36829;
318;8;31;00:07:48;100000;0.1;0;-;-;-;96.86205;83.51711;10.93639;96.24267;
319;8;32;00:07:50;125892.5;0.1;0;-;-;-;121.6154;84.31026;12.05717;121.0162;
320;8;33;00:07:51;158489.3;0.1;0;-;-;-;152.939;84.94009;13.48887;152.343;
321;8;34;00:07:52;199526.2;0.1;0;-;-;-;193.9946;85.5045;15.20552;193.3978;
322;8;35;00:07:53;251188.6;0.1;0;-;-;-;247.9942;85.94766;17.52524;247.3742;
323;8;36;00:07:54;316227.8;0.1;0;-;-;-;319.4796;86.15023;21.45012;318.7586;
324;8;37;00:07:55;398107.2;0.1;0;-;-;-;419.4709;86.13174;28.29868;418.5152;
325;8;38;00:07:57;501187.3;0.1;0;-;-;-;569.1348;85.63354;43.33142;567.4828;
326;8;39;00:07:58;630957.3;0.1;0;-;-;-;830.3414;85.05118;71.63036;827.246;
327;8;40;00:08:01;794328.3;0.1;0;-;-;-;1415.04;82.29504;189.7178;1402.264;
328;8;41;00:08:02;1000000;0.1;0;-;-;-;4355.498;64.75938;1857.275;3939.656;
329;9;1;00:08:08;100;0.1;0;-;-;-;7.947618;0.7188957;7.946993;9.971691E-02;
330;9;2;00:08:09;125.8925;0.1;0;-;-;-;7.947698;0.9088677;7.946698;0.1260669;
331;9;3;00:08:10;158.4893;0.1;0;-;-;-;7.948208;1.141251;7.946631;0.1583066;
332;9;4;00:08:11;199.5262;0.1;0;-;-;-;7.949182;1.453879;7.946622;0.2016886;
333;9;5;00:08:13;251.1886;0.1;0;-;-;-;7.951435;1.800132;7.947511;0.2497789;
334;9;6;00:08:16;316.2278;0.1;0;-;-;-;7.954477;2.262482;7.948277;0.3140228;
335;9;7;00:08:17;398.1072;0.1;0;-;-;-;7.955894;2.885112;7.94581;0.4004474;
336;9;8;00:08:18;501.1872;0.1;0;-;-;-;7.962101;3.596506;7.946421;0.4994598;
337;9;9;00:08:19;630.9573;0.1;0;-;-;-;7.974847;4.531542;7.949917;0.6300758;
338;9;10;00:08:21;794.3282;0.1;0;-;-;-;7.988998;5.687337;7.949672;0.7917082;
339;9;11;00:08:22;1000;0.1;0;-;-;-;8.011678;7.143601;7.949488;0.9963048;
340;9;12;00:08:23;1258.925;0.1;0;-;-;-;8.048819;8.966129;7.950468;1.254413;
341;9;13;00:08:24;1584.893;0.1;0;-;-;-;8.107049;11.2206;7.952085;1.577527;
342;9;14;00:08:26;1995.262;0.1;0;-;-;-;8.202193;14.00846;7.958261;1.985464;
343;9;15;00:08:27;2511.886;0.1;0;-;-;-;8.34837;17.40646;7.96607;2.497401;
344;9;16;00:08:28;3162.278;0.1;0;-;-;-;8.560777;21.45884;7.967349;3.131812;
345;9;17;00:08:29;3981.072;0.1;0;-;-;-;8.90112;26.25431;7.982876;3.937465;
346;9;18;00:08:30;5011.873;0.1;0;-;-;-;9.409398;31.74813;8.001465;4.951094;
347;9;19;00:08:32;6309.573;0.1;0;-;-;-;10.16396;37.84798;8.025886;6.236284;
348;9;20;00:08:33;7943.282;0.1;0;-;-;-;11.23866;44.21559;8.05498;7.837388;
349;9;21;00:08:34;10000;0.1;0;-;-;-;12.74499;50.57494;8.093945;9.844941;
350;9;22;00:08:35;12589.25;0.1;0;-;-;-;14.78019;56.54278;8.148534;12.33108;
351;9;23;00:08:36;15848.93;0.1;0;-;-;-;17.57661;62.06568;8.233926;15.52868;
352;9;24;00:08:38;19952.62;0.1;0;-;-;-;21.17824;66.85989;8.322652;19.47438;
353;9;25;00:08:39;25118.87;0.1;0;-;-;-;25.91962;70.95802;8.456563;24.50129;
354;9;26;00:08:40;31622.78;0.1;0;-;-;-;31.89521;74.25846;8.653125;30.69898;
355;9;27;00:08:41;39810.72;0.1;0;-;-;-;39.60933;77.08807;8.850842;38.6078;
356;9;28;00:08:42;50118.72;0.1;0;-;-;-;49.29832;79.42579;9.046697;48.46114;
357;9;29;00:08:44;63095.73;0.1;0;-;-;-;61.40627;81.09505;9.505456;60.66611;
358;9;30;00:08:48;79432.83;0.1;0;-;-;-;77.02905;82.40832;10.17652;76.35386;
359;9;31;00:08:49;100000;0.1;0;-;-;-;96.33179;83.42426;11.0316;95.69805;
360;9;32;00:08:50;125892.5;0.1;0;-;-;-;121.6133;84.31535;12.04624;121.0152;
361;9;33;00:08:51;158489.3;0.1;0;-;-;-;152.9306;84.97766;13.38824;152.3434;
362;9;34;00:08:52;199526.2;0.1;0;-;-;-;194.171;85.47969;15.30314;193.567;
363;9;35;00:08:53;251188.6;0.1;0;-;-;-;247.2376;85.80555;18.0834;246.5754;
364;9;36;00:08:55;316227.8;0.1;0;-;-;-;318.8961;86.08795;21.75679;318.1531;
365;9;37;00:08:56;398107.2;0.1;0;-;-;-;419.2559;86.05632;28.83477;418.2632;
366;9;38;00:08:57;501187.3;0.1;0;-;-;-;571.2842;85.82478;41.59356;569.7681;
367;9;39;00:08:58;630957.3;0.1;0;-;-;-;830.1323;85.01673;72.10957;826.9944;
368;9;40;00:09:01;794328.3;0.1;0;-;-;-;1413.217;82.27024;190.0794;1400.376;
369;9;41;00:09:02;1000000;0.1;0;-;-;-;4373.764;65.4047;1820.389;3976.933;
370;10;1;00:09:08;100;0.1;0;-;-;-;7.945624;0.7185811;7.944999;9.964825E-02;
371;10;2;00:09:09;125.8925;0.1;0;-;-;-;7.946032;0.9063879;7.945037;0.1256966;
372;10;3;00:09:10;158.4893;0.1;0;-;-;-;7.946846;1.137478;7.94528;0.1577563;
373;10;4;00:09:12;199.5262;0.1;0;-;-;-;7.946541;1.44031;7.94403;0.1997402;
374;10;5;00:09:13;251.1886;0.1;0;-;-;-;7.950419;1.813959;7.946435;0.2516646;
375;10;6;00:09:16;316.2278;0.1;0;-;-;-;7.95208;2.272117;7.945828;0.3152644;
376;10;7;00:09:17;398.1072;0.1;0;-;-;-;7.955564;2.861809;7.945642;0.3971991;
377;10;8;00:09:19;501.1872;0.1;0;-;-;-;7.963237;3.597757;7.947543;0.4997046;
378;10;9;00:09:20;630.9573;0.1;0;-;-;-;7.968157;4.534704;7.943214;0.6299855;
379;10;10;00:09:21;794.3282;0.1;0;-;-;-;7.987703;5.691071;7.948332;0.7920978;
380;10;11;00:09:22;1000;0.1;0;-;-;-;8.009916;7.144522;7.947724;0.9962135;
381;10;12;00:09:24;1258.925;0.1;0;-;-;-;8.047693;8.964563;7.94939;1.25402;
382;10;13;00:09:25;1584.893;0.1;0;-;-;-;8.109688;11.24088;7.954114;1.580855;
383;10;14;00:09:26;1995.262;0.1;0;-;-;-;8.201236;14.00249;7.957538;1.984404;
384;10;15;00:09:27;2511.886;0.1;0;-;-;-;8.345942;17.41119;7.963547;2.497332;
385;10;16;00:09:28;3162.278;0.1;0;-;-;-;8.567781;21.50831;7.971159;3.141258;
386;10;17;00:09:30;3981.072;0.1;0;-;-;-;8.905772;26.28849;7.984697;3.944287;
387;10;18;00:09:31;5011.873;0.1;0;-;-;-;9.39187;31.70952;7.989888;4.936488;
388;10;19;00:09:32;6309.573;0.1;0;-;-;-;10.16903;37.85499;8.029124;6.240377;
389;10;20;00:09:33;7943.282;0.1;0;-;-;-;11.23864;44.23742;8.051986;7.84045;
390;10;21;00:09:34;10000;0.1;0;-;-;-;12.74542;50.56734;8.095522;9.844199;
391;10;22;00:09:36;12589.25;0.1;0;-;-;-;14.82236;56.64149;8.150461;12.38031;
392;10;23;00:09:37;15848.93;0.1;0;-;-;-;17.57735;62.08507;8.229017;15.53211;
393;10;24;00:09:38;19952.62;0.1;0;-;-;-;21.20441;66.87971;8.326185;19.50132;
394;10;25;00:09:39;25118.87;0.1;0;-;-;-;25.92536;70.9519;8.461054;24.50581;
395;10;26;00:09:40;31622.78;0.1;0;-;-;-;31.92154;74.28012;8.648654;30.7276;
396;10;27;00:09:42;39810.72;0.1;0;-;-;-;39.59396;77.0431;8.877689;38.58586;
397;10;28;00:09:43;50118.72;0.1;0;-;-;-;49.30119;78.7795;9.593307;48.35882;
398;10;29;00:09:44;63095.73;0.1;0;-;-;-;61.48482;81.05878;9.556059;60.73767;
399;10;30;00:09:48;79432.83;0.1;0;-;-;-;76.91235;82.38255;10.1954;76.2336;
400;10;31;00:09:49;100000;0.1;0;-;-;-;96.48247;83.48682;10.94422;95.85974;
401;10;32;00:09:50;125892.5;0.1;0;-;-;-;121.7847;84.33269;12.02652;121.1894;
402;10;33;00:09:51;158489.3;0.1;0;-;-;-;153.2001;85.03654;13.25498;152.6256;
403;10;34;00:09:53;199526.2;0.1;0;-;-;-;194.414;85.54044;15.11679;193.8254;
404;10;35;00:09:54;251188.6;0.1;0;-;-;-;247.7813;85.90121;17.71058;247.1475;
405;10;36;00:09:55;316227.8;0.1;0;-;-;-;319.6807;86.16971;21.35525;318.9666;
406;10;37;00:09:56;398107.2;0.1;0;-;-;-;419.1187;86.14616;28.16973;418.1709;
407;10;38;00:09:57;501187.3;0.1;0;-;-;-;569.3894;85.7104;42.58928;567.7944;
408;10;39;00:09:59;630957.3;0.1;0;-;-;-;830.33;85.07198;71.32909;827.2606;
409;10;40;00:10:01;794328.3;0.1;0;-;-;-;1413.603;82.32037;188.9055;1400.924;
410;10;41;00:10:03;1000000;0.1;0;-;-;-;4368.02;64.7825;1861.02;3951.734;
411;11;1;00:10:08;100;0.1;0;-;-;-;7.945266;0.721922;7.944635;0.100107;
412;11;2;00:10:10;125.8925;0.1;0;-;-;-;7.944608;0.9092181;7.943608;0.1260665;
413;11;3;00:10:11;158.4893;0.1;0;-;-;-;7.94552;1.145881;7.943932;0.158895;
414;11;4;00:10:12;199.5262;0.1;0;-;-;-;7.947038;1.450664;7.944491;0.2011884;
415;11;5;00:10:13;251.1886;0.1;0;-;-;-;7.949734;1.803758;7.945795;0.2502283;
416;11;6;00:10:16;316.2278;0.1;0;-;-;-;7.951941;2.277883;7.945657;0.3160584;
417;11;7;00:10:18;398.1072;0.1;0;-;-;-;7.955216;2.841209;7.945437;0.394325;
418;11;8;00:10:19;501.1872;0.1;0;-;-;-;7.965103;3.603205;7.949358;0.5005775;
419;11;9;00:10:20;630.9573;0.1;0;-;-;-;7.971682;4.517087;7.946921;0.6278208;
420;11;10;00:10:21;794.3282;0.1;0;-;-;-;7.985037;5.688778;7.945711;0.7915155;
421;11;11;00:10:23;1000;0.1;0;-;-;-;8.009526;7.12947;7.947598;0.994077;
422;11;12;00:10:24;1258.925;0.1;0;-;-;-;8.046525;8.959728;7.948341;1.253167;
423;11;13;00:10:25;1584.893;0.1;0;-;-;-;8.109268;11.22164;7.954233;1.578102;
424;11;14;00:10:26;1995.262;0.1;0;-;-;-;8.200117;14.00335;7.956422;1.984252;
425;11;15;00:10:28;2511.886;0.1;0;-;-;-;8.34335;17.39389;7.961827;2.494152;
426;11;16;00:10:29;3162.278;0.1;0;-;-;-;8.559589;21.4956;7.964233;3.136488;
427;11;17;00:10:30;3981.072;0.1;0;-;-;-;8.905445;26.22927;7.988476;3.935887;
428;11;18;00:10:31;5011.873;0.1;0;-;-;-;9.420777;31.87786;7.999897;4.975207;
429;11;19;00:10:32;6309.573;0.1;0;-;-;-;10.15741;37.85817;8.019603;6.233691;
430;11;20;00:10:34;7943.282;0.1;0;-;-;-;11.23456;44.21821;8.051685;7.834899;
431;11;21;00:10:35;10000;0.1;0;-;-;-;12.74817;50.58727;8.09384;9.849135;
432;11;22;00:10:36;12589.25;0.1;0;-;-;-;14.80642;56.63194;8.143758;12.36565;
433;11;23;00:10:37;15848.93;0.1;0;-;-;-;17.57052;62.09261;8.223779;15.52716;
434;11;24;00:10:38;19952.62;0.1;0;-;-;-;21.19341;66.89456;8.316817;19.49336;
435;11;25;00:10:40;25118.87;0.1;0;-;-;-;25.92665;70.99662;8.442342;24.51362;
436;11;26;00:10:41;31622.78;0.1;0;-;-;-;31.9248;74.26855;8.655744;30.729;
437;11;27;00:10:42;39810.72;0.1;0;-;-;-;39.49392;76.88119;8.963987;38.46318;
438;11;28;00:10:43;50118.72;0.1;0;-;-;-;49.28357;79.2177;9.219881;48.41347;
439;11;29;00:10:44;63095.73;0.1;0;-;-;-;61.61306;80.93056;9.712166;60.84277;
440;11;30;00:10:48;79432.83;0.1;0;-;-;-;77.03914;82.41502;10.16893;76.36506;
441;11;31;00:10:50;100000;0.1;0;-;-;-;96.62595;83.50236;10.93444;96.00526;
442;11;32;00:10:51;125892.5;0.1;0;-;-;-;121.8417;84.35536;11.98417;121.2509;
443;11;33;00:10:52;158489.3;0.1;0;-;-;-;153.3924;85.03962;13.2634;152.8179;
444;11;34;00:10:53;199526.2;0.1;0;-;-;-;194.2557;85.47578;15.32305;193.6504;
445;11;35;00:10:54;251188.6;0.1;0;-;-;-;247.2726;85.798;18.11849;246.608;
446;11;36;00:10:56;316227.8;0.1;0;-;-;-;319.2318;86.11409;21.63444;318.4979;
447;11;37;00:10:57;398107.2;0.1;0;-;-;-;419.1867;85.92165;29.81288;418.1252;
448;11;38;00:10:58;501187.3;0.1;0;-;-;-;570.243;85.79578;41.8056;568.7086;
449;11;39;00:10:59;630957.3;0.1;0;-;-;-;830.1315;85.02055;72.05435;826.9985;
450;11;40;00:11:02;794328.3;0.1;0;-;-;-;1414.403;82.27317;190.1672;1401.56;
451;11;41;00:11:03;1000000;0.1;0;-;-;-;4356.083;64.8777;1849.384;3944.013;
452;12;1;00:11:09;100;0.1;0;-;-;-;7.943016;0.7193365;7.94239;9.972025E-02;
453;12;2;00:11:10;125.8925;0.1;0;-;-;-;7.942559;0.915923;7.941545;0.1269633;
454;12;3;00:11:11;158.4893;0.1;0;-;-;-;7.944036;1.140909;7.942461;0.158176;
455;12;4;00:11:13;199.5262;0.1;0;-;-;-;7.944547;1.447169;7.942013;0.2006409;
456;12;5;00:11:14;251.1886;0.1;0;-;-;-;7.945992;1.815274;7.942004;0.2517067;
457;12;6;00:11:17;316.2278;0.1;0;-;-;-;7.948214;2.275106;7.941948;0.3155254;
458;12;7;00:11:18;398.1072;0.1;0;-;-;-;7.954082;2.872766;7.944086;0.3986443;
459;12;8;00:11:19;501.1872;0.1;0;-;-;-;7.95498;3.593754;7.939337;0.4986318;
460;12;9;00:11:21;630.9573;0.1;0;-;-;-;7.968942;4.513107;7.944233;0.6270532;
461;12;10;00:11:22;794.3282;0.1;0;-;-;-;7.982409;5.685026;7.943147;0.7907347;
462;12;11;00:11:23;1000;0.1;0;-;-;-;8.007483;7.147696;7.945254;0.9963509;
463;12;12;00:11:24;1258.925;0.1;0;-;-;-;8.046177;8.981975;7.947511;1.256199;
464;12;13;00:11:26;1584.893;0.1;0;-;-;-;8.107835;11.22773;7.95266;1.578668;
465;12;14;00:11:27;1995.262;0.1;0;-;-;-;8.199552;14.02851;7.955002;1.987609;
466;12;15;00:11:28;2511.886;0.1;0;-;-;-;8.343432;17.40959;7.961223;2.496358;
467;12;16;00:11:29;3162.278;0.1;0;-;-;-;8.559514;21.46691;7.965733;3.132472;
468;12;17;00:11:30;3981.072;0.1;0;-;-;-;8.896768;26.32543;7.974082;3.945441;
469;12;18;00:11:32;5011.873;0.1;0;-;-;-;9.421077;31.85833;8.001847;4.972639;
470;12;19;00:11:33;6309.573;0.1;0;-;-;-;10.16304;37.89177;8.020388;6.241848;
471;12;20;00:11:34;7943.282;0.1;0;-;-;-;11.23311;44.21891;8.050552;7.833989;
472;12;21;00:11:35;10000;0.1;0;-;-;-;12.74444;50.59598;8.089979;9.84749;
473;12;22;00:11:36;12589.25;0.1;0;-;-;-;14.81602;56.6697;8.140882;12.37903;
474;12;23;00:11:38;15848.93;0.1;0;-;-;-;17.57147;62.12559;8.215281;15.53273;
475;12;24;00:11:39;19952.62;0.1;0;-;-;-;21.22215;66.92667;8.317154;19.52447;
476;12;25;00:11:40;25118.87;0.1;0;-;-;-;25.9213;70.96665;8.453421;24.50415;
477;12;26;00:11:41;31622.78;0.1;0;-;-;-;31.90436;74.28529;8.641232;30.71184;
478;12;27;00:11:42;39810.72;0.1;0;-;-;-;39.45541;76.87036;8.962511;38.42399;
479;12;28;00:11:44;50118.72;0.1;0;-;-;-;49.31652;78.90242;9.492488;48.39434;
480;12;29;00:11:45;63095.73;0.1;0;-;-;-;61.67191;80.91531;9.737658;60.89829;
481;12;30;00:11:49;79432.83;0.1;0;-;-;-;77.06918;82.39632;10.19782;76.39151;
482;12;31;00:11:50;100000;0.1;0;-;-;-;96.49096;83.48589;10.94672;95.868;
483;12;32;00:11:51;125892.5;0.1;0;-;-;-;121.5561;84.31134;12.04901;120.9575;
484;12;33;00:11:52;158489.3;0.1;0;-;-;-;153.5967;85.04606;13.26389;153.0229;
485;12;34;00:11:54;199526.2;0.1;0;-;-;-;194.3932;85.56042;15.04759;193.8099;
486;12;35;00:11:55;251188.6;0.1;0;-;-;-;247.4883;85.88453;17.7615;246.8502;
487;12;36;00:11:56;316227.8;0.1;0;-;-;-;318.3882;85.96913;22.38085;317.6006;
488;12;37;00:11:57;398107.2;0.1;0;-;-;-;418.0525;85.90189;29.87605;416.9836;
489;12;38;00:11:58;501187.3;0.1;0;-;-;-;569.4687;85.62408;43.4507;567.8086;
490;12;39;00:11:59;630957.3;0.1;0;-;-;-;830.4603;85.04231;71.76862;827.3533;
491;12;40;00:12:02;794328.3;0.1;0;-;-;-;1413.503;82.28175;189.8364;1400.697;
492;12;41;00:12:03;1000000;0.1;0;-;-;-;4348.682;64.56914;1867.419;3927.312;
